Repository: cadenmyers13/add-2026-diffpycmi

# ADD 2026 diffpy.cmi tutorials
The scripts in this repo consist of 3 main cmi regression tasks:

1) Fitting scatter data
2) Fitting a PDF of SrFe2As2
3) Fitting a temperature series of SrFe2As2 to determine where the phase transition occurs

These tutorials ran over 2 days, so both days are uploaded here. Additionally, I've included my reference scripts too under the directory `reference-tutorial-files`. 
The files here include comments which describe each step.

File: cmi-day1/pdf/ch07StructuralPhaseTransitions/data/fit-results/ortho_SrFe2As2_204K.res
Results written: Tue Jan 13 18:14:13 2026
produced by cadenmyers

Some quantities invalid due to missing profile uncertainty
Overall (Chi2 and Reduced Chi2 invalid)
------------------------------------------------------------------------------
Residual       9.61722462
Contributions  9.61722462
Restraints     0.00000000
Chi2           9.61722462
Reduced Chi2   0.02557773
Rw             0.10014032

Variables (Uncertainties invalid)
------------------------------------------------------------------------------
U11_0   6.63944173e-03 +/- 4.25253056e+15
U11_12  5.50877728e-03 +/- 1.86995173e+30
U11_4   6.29486285e-03 +/- 5.43788406e+15
U22_0   6.63944173e-03 +/- 6.93947620e+14
U22_12  5.50877728e-03 +/- 7.78562702e+30
U22_4   6.29486285e-03 +/- 1.77883783e+16
U33_0   6.63944173e-03 +/- 4.91295161e-01
U33_12  5.50877728e-03 +/- 3.29791809e-01
U33_4   6.29486285e-03 +/- 2.57870670e-01
a       5.57534254e+00 +/- 3.66583294e+00
b       5.52716194e+00 +/- 2.25032648e+00
c       1.23035428e+01 +/- 3.64883092e+00
delta2  3.51048004e+00 +/- 1.44650314e+02
s       6.26080286e-01 +/- 1.67743066e+00
z_12    3.60522016e-01 +/- 5.47546532e-01

Variable Correlations greater than 25% (Correlations invalid)
------------------------------------------------------------------------------
corr(U22_0, U22_12)    -0.9983
corr(a, b)             -0.9983
corr(a, U11_0)         0.9980
corr(a, U33_12)        0.9975
corr(c, U33_0)         0.9966
corr(b, U33_12)        -0.9965
corr(U11_0, z_12)      0.9964
corr(c, U11_0)         -0.9962
corr(a, z_12)          0.9951
corr(U33_0, z_12)      -0.9936
corr(U11_0, U33_12)    0.9934
corr(b, U11_0)         -0.9927
corr(U22_4, s)         0.9924
corr(U11_0, U33_0)     -0.9923
corr(b, z_12)          -0.9911
corr(c, z_12)          -0.9911
corr(a, c)             -0.9888
corr(U33_12, z_12)     0.9866
corr(U33_0, U22_12)    0.9855
corr(U33_4, U11_12)    -0.9852
corr(U22_0, U33_0)     -0.9848
corr(U22_12, s)        0.9846
corr(a, U33_0)         -0.9842
corr(U22_0, s)         -0.9827
corr(c, U33_12)        -0.9822
corr(U22_0, z_12)      0.9818
corr(b, c)             0.9785
corr(U22_0, U22_4)     -0.9771
corr(U22_12, z_12)     -0.9768
corr(U22_4, U22_12)    0.9743
corr(U33_0, U33_12)    -0.9742
corr(b, U33_0)         0.9737
corr(c, U22_12)        0.9731
corr(c, U22_0)         -0.9719
corr(U33_0, U22_4)     0.9717
corr(U11_0, U22_0)     0.9681
corr(U11_4, s)         0.9678
corr(U22_4, z_12)      -0.9669
corr(U33_0, s)         0.9668
corr(U11_0, U22_12)    -0.9649
corr(U11_12, delta2)   -0.9638
corr(U11_4, U22_12)    0.9608
corr(U22_0, U11_4)     -0.9600
corr(a, U22_0)         0.9592
corr(U33_4, delta2)    0.9531
corr(z_12, s)          -0.9530
corr(a, U22_12)        -0.9528
corr(b, U22_0)         -0.9507
corr(c, U22_4)         0.9500
corr(U11_0, U22_4)     -0.9480
corr(c, s)             0.9432
corr(a, U22_4)         -0.9419
corr(b, U22_12)        0.9413
corr(U11_4, U22_4)     0.9406
corr(U22_0, U33_12)    0.9383
corr(b, U22_4)         0.9330
corr(U11_0, s)         -0.9329
corr(U22_12, U33_12)   -0.9315
corr(U22_4, U33_12)    -0.9266
corr(a, s)             -0.9202
corr(b, s)             0.9066
corr(U33_0, U11_4)     0.9035
corr(U33_12, s)        -0.8983
corr(U11_4, z_12)      -0.8929
corr(b, U33_4)         0.8915
corr(U33_4, U33_12)    -0.8879
corr(b, U11_12)        -0.8861
corr(c, U11_4)         0.8719
corr(U11_12, U33_12)   0.8706
corr(a, U33_4)         -0.8676
corr(U11_0, U11_4)     -0.8604
corr(a, U11_12)        0.8587
corr(a, U11_4)         -0.8447
corr(U11_0, U33_4)     -0.8353
corr(b, U11_4)         0.8333
corr(U11_12, z_12)     0.8314
corr(U33_4, z_12)      -0.8276
corr(U11_0, U11_12)    0.8245
corr(U11_4, U33_12)    -0.8074
corr(c, U33_4)         0.7873
corr(c, U11_12)        -0.7727
corr(U33_0, U33_4)     0.7692
corr(U33_0, U11_12)    -0.7669
corr(U22_4, U11_12)    -0.7535
corr(U22_0, U11_12)    0.7461
corr(b, delta2)        0.7367
corr(U22_4, U33_4)     0.7229
corr(U22_0, U33_4)     -0.7220
corr(U33_12, delta2)   -0.7212
corr(U11_12, U22_12)   -0.7151
corr(a, delta2)        -0.6985
corr(U33_4, U22_12)    0.6951
corr(U11_12, s)        -0.6836
corr(z_12, delta2)     -0.6554
corr(U11_0, delta2)    -0.6516
corr(U33_4, s)         0.6501
corr(U11_4, U11_12)    -0.6058
corr(c, delta2)        0.5844
corr(U33_0, delta2)    0.5724
corr(U22_4, delta2)    0.5598
corr(U11_4, U33_4)     0.5438
corr(U22_0, delta2)    -0.5418
corr(U22_12, delta2)   0.5028
corr(s, delta2)        0.4694
corr(U11_4, delta2)    0.3826

File: cmi-day1/pdf/ch07StructuralPhaseTransitions/data/fit-results/ortho_SrFe2As2_210K.res
Results written: Tue Jan 13 18:14:23 2026
produced by cadenmyers

Some quantities invalid due to missing profile uncertainty
Overall (Chi2 and Reduced Chi2 invalid)
------------------------------------------------------------------------------
Residual       9.61722462
Contributions  9.61722462
Restraints     0.00000000
Chi2           9.61722462
Reduced Chi2   0.02557773
Rw             0.10014032

Variables (Uncertainties invalid)
------------------------------------------------------------------------------
U11_0   6.63944173e-03 +/- 4.25253056e+15
U11_12  5.50877728e-03 +/- 1.86995173e+30
U11_4   6.29486285e-03 +/- 5.43788406e+15
U22_0   6.63944173e-03 +/- 6.93947620e+14
U22_12  5.50877728e-03 +/- 7.78562702e+30
U22_4   6.29486285e-03 +/- 1.77883783e+16
U33_0   6.63944173e-03 +/- 4.91295161e-01
U33_12  5.50877728e-03 +/- 3.29791809e-01
U33_4   6.29486285e-03 +/- 2.57870670e-01
a       5.57534254e+00 +/- 3.66583294e+00
b       5.52716194e+00 +/- 2.25032648e+00
c       1.23035428e+01 +/- 3.64883092e+00
delta2  3.51048004e+00 +/- 1.44650314e+02
s       6.26080286e-01 +/- 1.67743066e+00
z_12    3.60522016e-01 +/- 5.47546532e-01

Variable Correlations greater than 25% (Correlations invalid)
------------------------------------------------------------------------------
corr(U22_0, U22_12)    -0.9983
corr(a, b)             -0.9983
corr(a, U11_0)         0.9980
corr(a, U33_12)        0.9975
corr(c, U33_0)         0.9966
corr(b, U33_12)        -0.9965
corr(U11_0, z_12)      0.9964
corr(c, U11_0)         -0.9962
corr(a, z_12)          0.9951
corr(U33_0, z_12)      -0.9936
corr(U11_0, U33_12)    0.9934
corr(b, U11_0)         -0.9927
corr(U22_4, s)         0.9924
corr(U11_0, U33_0)     -0.9923
corr(b, z_12)          -0.9911
corr(c, z_12)          -0.9911
corr(a, c)             -0.9888
corr(U33_12, z_12)     0.9866
corr(U33_0, U22_12)    0.9855
corr(U33_4, U11_12)    -0.9852
corr(U22_0, U33_0)     -0.9848
corr(U22_12, s)        0.9846
corr(a, U33_0)         -0.9842
corr(U22_0, s)         -0.9827
corr(c, U33_12)        -0.9822
corr(U22_0, z_12)      0.9818
corr(b, c)             0.9785
corr(U22_0, U22_4)     -0.9771
corr(U22_12, z_12)     -0.9768
corr(U22_4, U22_12)    0.9743
corr(U33_0, U33_12)    -0.9742
corr(b, U33_0)         0.9737
corr(c, U22_12)        0.9731
corr(c, U22_0)         -0.9719
corr(U33_0, U22_4)     0.9717
corr(U11_0, U22_0)     0.9681
corr(U11_4, s)         0.9678
corr(U22_4, z_12)      -0.9669
corr(U33_0, s)         0.9668
corr(U11_0, U22_12)    -0.9649
corr(U11_12, delta2)   -0.9638
corr(U11_4, U22_12)    0.9608
corr(U22_0, U11_4)     -0.9600
corr(a, U22_0)         0.9592
corr(U33_4, delta2)    0.9531
corr(z_12, s)          -0.9530
corr(a, U22_12)        -0.9528
corr(b, U22_0)         -0.9507
corr(c, U22_4)         0.9500
corr(U11_0, U22_4)     -0.9480
corr(c, s)             0.9432
corr(a, U22_4)         -0.9419
corr(b, U22_12)        0.9413
corr(U11_4, U22_4)     0.9406
corr(U22_0, U33_12)    0.9383
corr(b, U22_4)         0.9330
corr(U11_0, s)         -0.9329
corr(U22_12, U33_12)   -0.9315
corr(U22_4, U33_12)    -0.9266
corr(a, s)             -0.9202
corr(b, s)             0.9066
corr(U33_0, U11_4)     0.9035
corr(U33_12, s)        -0.8983
corr(U11_4, z_12)      -0.8929
corr(b, U33_4)         0.8915
corr(U33_4, U33_12)    -0.8879
corr(b, U11_12)        -0.8861
corr(c, U11_4)         0.8719
corr(U11_12, U33_12)   0.8706
corr(a, U33_4)         -0.8676
corr(U11_0, U11_4)     -0.8604
corr(a, U11_12)        0.8587
corr(a, U11_4)         -0.8447
corr(U11_0, U33_4)     -0.8353
corr(b, U11_4)         0.8333
corr(U11_12, z_12)     0.8314
corr(U33_4, z_12)      -0.8276
corr(U11_0, U11_12)    0.8245
corr(U11_4, U33_12)    -0.8074
corr(c, U33_4)         0.7873
corr(c, U11_12)        -0.7727
corr(U33_0, U33_4)     0.7692
corr(U33_0, U11_12)    -0.7669
corr(U22_4, U11_12)    -0.7535
corr(U22_0, U11_12)    0.7461
corr(b, delta2)        0.7367
corr(U22_4, U33_4)     0.7229
corr(U22_0, U33_4)     -0.7220
corr(U33_12, delta2)   -0.7212
corr(U11_12, U22_12)   -0.7151
corr(a, delta2)        -0.6985
corr(U33_4, U22_12)    0.6951
corr(U11_12, s)        -0.6836
corr(z_12, delta2)     -0.6554
corr(U11_0, delta2)    -0.6516
corr(U33_4, s)         0.6501
corr(U11_4, U11_12)    -0.6058
corr(c, delta2)        0.5844
corr(U33_0, delta2)    0.5724
corr(U22_4, delta2)    0.5598
corr(U11_4, U33_4)     0.5438
corr(U22_0, delta2)    -0.5418
corr(U22_12, delta2)   0.5028
corr(s, delta2)        0.4694
corr(U11_4, delta2)    0.3826

File: cmi-day1/pdf/ch07StructuralPhaseTransitions/data/fit-results/ortho_SrFe2As2_216K.res
Results written: Tue Jan 13 18:14:34 2026
produced by cadenmyers

Some quantities invalid due to missing profile uncertainty
Overall (Chi2 and Reduced Chi2 invalid)
------------------------------------------------------------------------------
Residual       9.61722462
Contributions  9.61722462
Restraints     0.00000000
Chi2           9.61722462
Reduced Chi2   0.02557773
Rw             0.10014032

Variables (Uncertainties invalid)
------------------------------------------------------------------------------
U11_0   6.63944173e-03 +/- 4.25253056e+15
U11_12  5.50877728e-03 +/- 1.86995173e+30
U11_4   6.29486285e-03 +/- 5.43788406e+15
U22_0   6.63944173e-03 +/- 6.93947620e+14
U22_12  5.50877728e-03 +/- 7.78562702e+30
U22_4   6.29486285e-03 +/- 1.77883783e+16
U33_0   6.63944173e-03 +/- 4.91295161e-01
U33_12  5.50877728e-03 +/- 3.29791809e-01
U33_4   6.29486285e-03 +/- 2.57870670e-01
a       5.57534254e+00 +/- 3.66583294e+00
b       5.52716194e+00 +/- 2.25032648e+00
c       1.23035428e+01 +/- 3.64883092e+00
delta2  3.51048004e+00 +/- 1.44650314e+02
s       6.26080286e-01 +/- 1.67743066e+00
z_12    3.60522016e-01 +/- 5.47546532e-01

Variable Correlations greater than 25% (Correlations invalid)
------------------------------------------------------------------------------
corr(U22_0, U22_12)    -0.9983
corr(a, b)             -0.9983
corr(a, U11_0)         0.9980
corr(a, U33_12)        0.9975
corr(c, U33_0)         0.9966
corr(b, U33_12)        -0.9965
corr(U11_0, z_12)      0.9964
corr(c, U11_0)         -0.9962
corr(a, z_12)          0.9951
corr(U33_0, z_12)      -0.9936
corr(U11_0, U33_12)    0.9934
corr(b, U11_0)         -0.9927
corr(U22_4, s)         0.9924
corr(U11_0, U33_0)     -0.9923
corr(b, z_12)          -0.9911
corr(c, z_12)          -0.9911
corr(a, c)             -0.9888
corr(U33_12, z_12)     0.9866
corr(U33_0, U22_12)    0.9855
corr(U33_4, U11_12)    -0.9852
corr(U22_0, U33_0)     -0.9848
corr(U22_12, s)        0.9846
corr(a, U33_0)         -0.9842
corr(U22_0, s)         -0.9827
corr(c, U33_12)        -0.9822
corr(U22_0, z_12)      0.9818
corr(b, c)             0.9785
corr(U22_0, U22_4)     -0.9771
corr(U22_12, z_12)     -0.9768
corr(U22_4, U22_12)    0.9743
corr(U33_0, U33_12)    -0.9742
corr(b, U33_0)         0.9737
corr(c, U22_12)        0.9731
corr(c, U22_0)         -0.9719
corr(U33_0, U22_4)     0.9717
corr(U11_0, U22_0)     0.9681
corr(U11_4, s)         0.9678
corr(U22_4, z_12)      -0.9669
corr(U33_0, s)         0.9668
corr(U11_0, U22_12)    -0.9649
corr(U11_12, delta2)   -0.9638
corr(U11_4, U22_12)    0.9608
corr(U22_0, U11_4)     -0.9600
corr(a, U22_0)         0.9592
corr(U33_4, delta2)    0.9531
corr(z_12, s)          -0.9530
corr(a, U22_12)        -0.9528
corr(b, U22_0)         -0.9507
corr(c, U22_4)         0.9500
corr(U11_0, U22_4)     -0.9480
corr(c, s)             0.9432
corr(a, U22_4)         -0.9419
corr(b, U22_12)        0.9413
corr(U11_4, U22_4)     0.9406
corr(U22_0, U33_12)    0.9383
corr(b, U22_4)         0.9330
corr(U11_0, s)         -0.9329
corr(U22_12, U33_12)   -0.9315
corr(U22_4, U33_12)    -0.9266
corr(a, s)             -0.9202
corr(b, s)             0.9066
corr(U33_0, U11_4)     0.9035
corr(U33_12, s)        -0.8983
corr(U11_4, z_12)      -0.8929
corr(b, U33_4)         0.8915
corr(U33_4, U33_12)    -0.8879
corr(b, U11_12)        -0.8861
corr(c, U11_4)         0.8719
corr(U11_12, U33_12)   0.8706
corr(a, U33_4)         -0.8676
corr(U11_0, U11_4)     -0.8604
corr(a, U11_12)        0.8587
corr(a, U11_4)         -0.8447
corr(U11_0, U33_4)     -0.8353
corr(b, U11_4)         0.8333
corr(U11_12, z_12)     0.8314
corr(U33_4, z_12)      -0.8276
corr(U11_0, U11_12)    0.8245
corr(U11_4, U33_12)    -0.8074
corr(c, U33_4)         0.7873
corr(c, U11_12)        -0.7727
corr(U33_0, U33_4)     0.7692
corr(U33_0, U11_12)    -0.7669
corr(U22_4, U11_12)    -0.7535
corr(U22_0, U11_12)    0.7461
corr(b, delta2)        0.7367
corr(U22_4, U33_4)     0.7229
corr(U22_0, U33_4)     -0.7220
corr(U33_12, delta2)   -0.7212
corr(U11_12, U22_12)   -0.7151
corr(a, delta2)        -0.6985
corr(U33_4, U22_12)    0.6951
corr(U11_12, s)        -0.6836
corr(z_12, delta2)     -0.6554
corr(U11_0, delta2)    -0.6516
corr(U33_4, s)         0.6501
corr(U11_4, U11_12)    -0.6058
corr(c, delta2)        0.5844
corr(U33_0, delta2)    0.5724
corr(U22_4, delta2)    0.5598
corr(U11_4, U33_4)     0.5438
corr(U22_0, delta2)    -0.5418
corr(U22_12, delta2)   0.5028
corr(s, delta2)        0.4694
corr(U11_4, delta2)    0.3826

File: cmi-day1/pdf/ch07StructuralPhaseTransitions/data/fit-results/ortho_SrFe2As2_222K.res
Results written: Tue Jan 13 18:14:45 2026
produced by cadenmyers

Some quantities invalid due to missing profile uncertainty
Overall (Chi2 and Reduced Chi2 invalid)
------------------------------------------------------------------------------
Residual       9.61722462
Contributions  9.61722462
Restraints     0.00000000
Chi2           9.61722462
Reduced Chi2   0.02557773
Rw             0.10014032

Variables (Uncertainties invalid)
------------------------------------------------------------------------------
U11_0   6.63944173e-03 +/- 4.25253056e+15
U11_12  5.50877728e-03 +/- 1.86995173e+30
U11_4   6.29486285e-03 +/- 5.43788406e+15
U22_0   6.63944173e-03 +/- 6.93947620e+14
U22_12  5.50877728e-03 +/- 7.78562702e+30
U22_4   6.29486285e-03 +/- 1.77883783e+16
U33_0   6.63944173e-03 +/- 4.91295161e-01
U33_12  5.50877728e-03 +/- 3.29791809e-01
U33_4   6.29486285e-03 +/- 2.57870670e-01
a       5.57534254e+00 +/- 3.66583294e+00
b       5.52716194e+00 +/- 2.25032648e+00
c       1.23035428e+01 +/- 3.64883092e+00
delta2  3.51048004e+00 +/- 1.44650314e+02
s       6.26080286e-01 +/- 1.67743066e+00
z_12    3.60522016e-01 +/- 5.47546532e-01

Variable Correlations greater than 25% (Correlations invalid)
------------------------------------------------------------------------------
corr(U22_0, U22_12)    -0.9983
corr(a, b)             -0.9983
corr(a, U11_0)         0.9980
corr(a, U33_12)        0.9975
corr(c, U33_0)         0.9966
corr(b, U33_12)        -0.9965
corr(U11_0, z_12)      0.9964
corr(c, U11_0)         -0.9962
corr(a, z_12)          0.9951
corr(U33_0, z_12)      -0.9936
corr(U11_0, U33_12)    0.9934
corr(b, U11_0)         -0.9927
corr(U22_4, s)         0.9924
corr(U11_0, U33_0)     -0.9923
corr(b, z_12)          -0.9911
corr(c, z_12)          -0.9911
corr(a, c)             -0.9888
corr(U33_12, z_12)     0.9866
corr(U33_0, U22_12)    0.9855
corr(U33_4, U11_12)    -0.9852
corr(U22_0, U33_0)     -0.9848
corr(U22_12, s)        0.9846
corr(a, U33_0)         -0.9842
corr(U22_0, s)         -0.9827
corr(c, U33_12)        -0.9822
corr(U22_0, z_12)      0.9818
corr(b, c)             0.9785
corr(U22_0, U22_4)     -0.9771
corr(U22_12, z_12)     -0.9768
corr(U22_4, U22_12)    0.9743
corr(U33_0, U33_12)    -0.9742
corr(b, U33_0)         0.9737
corr(c, U22_12)        0.9731
corr(c, U22_0)         -0.9719
corr(U33_0, U22_4)     0.9717
corr(U11_0, U22_0)     0.9681
corr(U11_4, s)         0.9678
corr(U22_4, z_12)      -0.9669
corr(U33_0, s)         0.9668
corr(U11_0, U22_12)    -0.9649
corr(U11_12, delta2)   -0.9638
corr(U11_4, U22_12)    0.9608
corr(U22_0, U11_4)     -0.9600
corr(a, U22_0)         0.9592
corr(U33_4, delta2)    0.9531
corr(z_12, s)          -0.9530
corr(a, U22_12)        -0.9528
corr(b, U22_0)         -0.9507
corr(c, U22_4)         0.9500
corr(U11_0, U22_4)     -0.9480
corr(c, s)             0.9432
corr(a, U22_4)         -0.9419
corr(b, U22_12)        0.9413
corr(U11_4, U22_4)     0.9406
corr(U22_0, U33_12)    0.9383
corr(b, U22_4)         0.9330
corr(U11_0, s)         -0.9329
corr(U22_12, U33_12)   -0.9315
corr(U22_4, U33_12)    -0.9266
corr(a, s)             -0.9202
corr(b, s)             0.9066
corr(U33_0, U11_4)     0.9035
corr(U33_12, s)        -0.8983
corr(U11_4, z_12)      -0.8929
corr(b, U33_4)         0.8915
corr(U33_4, U33_12)    -0.8879
corr(b, U11_12)        -0.8861
corr(c, U11_4)         0.8719
corr(U11_12, U33_12)   0.8706
corr(a, U33_4)         -0.8676
corr(U11_0, U11_4)     -0.8604
corr(a, U11_12)        0.8587
corr(a, U11_4)         -0.8447
corr(U11_0, U33_4)     -0.8353
corr(b, U11_4)         0.8333
corr(U11_12, z_12)     0.8314
corr(U33_4, z_12)      -0.8276
corr(U11_0, U11_12)    0.8245
corr(U11_4, U33_12)    -0.8074
corr(c, U33_4)         0.7873
corr(c, U11_12)        -0.7727
corr(U33_0, U33_4)     0.7692
corr(U33_0, U11_12)    -0.7669
corr(U22_4, U11_12)    -0.7535
corr(U22_0, U11_12)    0.7461
corr(b, delta2)        0.7367
corr(U22_4, U33_4)     0.7229
corr(U22_0, U33_4)     -0.7220
corr(U33_12, delta2)   -0.7212
corr(U11_12, U22_12)   -0.7151
corr(a, delta2)        -0.6985
corr(U33_4, U22_12)    0.6951
corr(U11_12, s)        -0.6836
corr(z_12, delta2)     -0.6554
corr(U11_0, delta2)    -0.6516
corr(U33_4, s)         0.6501
corr(U11_4, U11_12)    -0.6058
corr(c, delta2)        0.5844
corr(U33_0, delta2)    0.5724
corr(U22_4, delta2)    0.5598
corr(U11_4, U33_4)     0.5438
corr(U22_0, delta2)    -0.5418
corr(U22_12, delta2)   0.5028
corr(s, delta2)        0.4694
corr(U11_4, delta2)    0.3826

File: cmi-day1/pdf/ch07StructuralPhaseTransitions/data/fit-results/ortho_SrFe2As2_228K.res
Results written: Tue Jan 13 18:14:55 2026
produced by cadenmyers

Some quantities invalid due to missing profile uncertainty
Overall (Chi2 and Reduced Chi2 invalid)
------------------------------------------------------------------------------
Residual       9.61722462
Contributions  9.61722462
Restraints     0.00000000
Chi2           9.61722462
Reduced Chi2   0.02557773
Rw             0.10014032

Variables (Uncertainties invalid)
------------------------------------------------------------------------------
U11_0   6.63944173e-03 +/- 4.25253056e+15
U11_12  5.50877728e-03 +/- 1.86995173e+30
U11_4   6.29486285e-03 +/- 5.43788406e+15
U22_0   6.63944173e-03 +/- 6.93947620e+14
U22_12  5.50877728e-03 +/- 7.78562702e+30
U22_4   6.29486285e-03 +/- 1.77883783e+16
U33_0   6.63944173e-03 +/- 4.91295161e-01
U33_12  5.50877728e-03 +/- 3.29791809e-01
U33_4   6.29486285e-03 +/- 2.57870670e-01
a       5.57534254e+00 +/- 3.66583294e+00
b       5.52716194e+00 +/- 2.25032648e+00
c       1.23035428e+01 +/- 3.64883092e+00
delta2  3.51048004e+00 +/- 1.44650314e+02
s       6.26080286e-01 +/- 1.67743066e+00
z_12    3.60522016e-01 +/- 5.47546532e-01

Variable Correlations greater than 25% (Correlations invalid)
------------------------------------------------------------------------------
corr(U22_0, U22_12)    -0.9983
corr(a, b)             -0.9983
corr(a, U11_0)         0.9980
corr(a, U33_12)        0.9975
corr(c, U33_0)         0.9966
corr(b, U33_12)        -0.9965
corr(U11_0, z_12)      0.9964
corr(c, U11_0)         -0.9962
corr(a, z_12)          0.9951
corr(U33_0, z_12)      -0.9936
corr(U11_0, U33_12)    0.9934
corr(b, U11_0)         -0.9927
corr(U22_4, s)         0.9924
corr(U11_0, U33_0)     -0.9923
corr(b, z_12)          -0.9911
corr(c, z_12)          -0.9911
corr(a, c)             -0.9888
corr(U33_12, z_12)     0.9866
corr(U33_0, U22_12)    0.9855
corr(U33_4, U11_12)    -0.9852
corr(U22_0, U33_0)     -0.9848
corr(U22_12, s)        0.9846
corr(a, U33_0)         -0.9842
corr(U22_0, s)         -0.9827
corr(c, U33_12)        -0.9822
corr(U22_0, z_12)      0.9818
corr(b, c)             0.9785
corr(U22_0, U22_4)     -0.9771
corr(U22_12, z_12)     -0.9768
corr(U22_4, U22_12)    0.9743
corr(U33_0, U33_12)    -0.9742
corr(b, U33_0)         0.9737
corr(c, U22_12)        0.9731
corr(c, U22_0)         -0.9719
corr(U33_0, U22_4)     0.9717
corr(U11_0, U22_0)     0.9681
corr(U11_4, s)         0.9678
corr(U22_4, z_12)      -0.9669
corr(U33_0, s)         0.9668
corr(U11_0, U22_12)    -0.9649
corr(U11_12, delta2)   -0.9638
corr(U11_4, U22_12)    0.9608
corr(U22_0, U11_4)     -0.9600
corr(a, U22_0)         0.9592
corr(U33_4, delta2)    0.9531
corr(z_12, s)          -0.9530
corr(a, U22_12)        -0.9528
corr(b, U22_0)         -0.9507
corr(c, U22_4)         0.9500
corr(U11_0, U22_4)     -0.9480
corr(c, s)             0.9432
corr(a, U22_4)         -0.9419
corr(b, U22_12)        0.9413
corr(U11_4, U22_4)     0.9406
corr(U22_0, U33_12)    0.9383
corr(b, U22_4)         0.9330
corr(U11_0, s)         -0.9329
corr(U22_12, U33_12)   -0.9315
corr(U22_4, U33_12)    -0.9266
corr(a, s)             -0.9202
corr(b, s)             0.9066
corr(U33_0, U11_4)     0.9035
corr(U33_12, s)        -0.8983
corr(U11_4, z_12)      -0.8929
corr(b, U33_4)         0.8915
corr(U33_4, U33_12)    -0.8879
corr(b, U11_12)        -0.8861
corr(c, U11_4)         0.8719
corr(U11_12, U33_12)   0.8706
corr(a, U33_4)         -0.8676
corr(U11_0, U11_4)     -0.8604
corr(a, U11_12)        0.8587
corr(a, U11_4)         -0.8447
corr(U11_0, U33_4)     -0.8353
corr(b, U11_4)         0.8333
corr(U11_12, z_12)     0.8314
corr(U33_4, z_12)      -0.8276
corr(U11_0, U11_12)    0.8245
corr(U11_4, U33_12)    -0.8074
corr(c, U33_4)         0.7873
corr(c, U11_12)        -0.7727
corr(U33_0, U33_4)     0.7692
corr(U33_0, U11_12)    -0.7669
corr(U22_4, U11_12)    -0.7535
corr(U22_0, U11_12)    0.7461
corr(b, delta2)        0.7367
corr(U22_4, U33_4)     0.7229
corr(U22_0, U33_4)     -0.7220
corr(U33_12, delta2)   -0.7212
corr(U11_12, U22_12)   -0.7151
corr(a, delta2)        -0.6985
corr(U33_4, U22_12)    0.6951
corr(U11_12, s)        -0.6836
corr(z_12, delta2)     -0.6554
corr(U11_0, delta2)    -0.6516
corr(U33_4, s)         0.6501
corr(U11_4, U11_12)    -0.6058
corr(c, delta2)        0.5844
corr(U33_0, delta2)    0.5724
corr(U22_4, delta2)    0.5598
corr(U11_4, U33_4)     0.5438
corr(U22_0, delta2)    -0.5418
corr(U22_12, delta2)   0.5028
corr(s, delta2)        0.4694
corr(U11_4, delta2)    0.3826

File: cmi-day1/pdf/ch07StructuralPhaseTransitions/data/fit-results/ortho_SrFe2As2_234K.res
Results written: Tue Jan 13 18:15:06 2026
produced by cadenmyers

Some quantities invalid due to missing profile uncertainty
Overall (Chi2 and Reduced Chi2 invalid)
------------------------------------------------------------------------------
Residual       9.61722462
Contributions  9.61722462
Restraints     0.00000000
Chi2           9.61722462
Reduced Chi2   0.02557773
Rw             0.10014032

Variables (Uncertainties invalid)
------------------------------------------------------------------------------
U11_0   6.63944173e-03 +/- 4.25253056e+15
U11_12  5.50877728e-03 +/- 1.86995173e+30
U11_4   6.29486285e-03 +/- 5.43788406e+15
U22_0   6.63944173e-03 +/- 6.93947620e+14
U22_12  5.50877728e-03 +/- 7.78562702e+30
U22_4   6.29486285e-03 +/- 1.77883783e+16
U33_0   6.63944173e-03 +/- 4.91295161e-01
U33_12  5.50877728e-03 +/- 3.29791809e-01
U33_4   6.29486285e-03 +/- 2.57870670e-01
a       5.57534254e+00 +/- 3.66583294e+00
b       5.52716194e+00 +/- 2.25032648e+00
c       1.23035428e+01 +/- 3.64883092e+00
delta2  3.51048004e+00 +/- 1.44650314e+02
s       6.26080286e-01 +/- 1.67743066e+00
z_12    3.60522016e-01 +/- 5.47546532e-01

Variable Correlations greater than 25% (Correlations invalid)
------------------------------------------------------------------------------
corr(U22_0, U22_12)    -0.9983
corr(a, b)             -0.9983
corr(a, U11_0)         0.9980
corr(a, U33_12)        0.9975
corr(c, U33_0)         0.9966
corr(b, U33_12)        -0.9965
corr(U11_0, z_12)      0.9964
corr(c, U11_0)         -0.9962
corr(a, z_12)          0.9951
corr(U33_0, z_12)      -0.9936
corr(U11_0, U33_12)    0.9934
corr(b, U11_0)         -0.9927
corr(U22_4, s)         0.9924
corr(U11_0, U33_0)     -0.9923
corr(b, z_12)          -0.9911
corr(c, z_12)          -0.9911
corr(a, c)             -0.9888
corr(U33_12, z_12)     0.9866
corr(U33_0, U22_12)    0.9855
corr(U33_4, U11_12)    -0.9852
corr(U22_0, U33_0)     -0.9848
corr(U22_12, s)        0.9846
corr(a, U33_0)         -0.9842
corr(U22_0, s)         -0.9827
corr(c, U33_12)        -0.9822
corr(U22_0, z_12)      0.9818
corr(b, c)             0.9785
corr(U22_0, U22_4)     -0.9771
corr(U22_12, z_12)     -0.9768
corr(U22_4, U22_12)    0.9743
corr(U33_0, U33_12)    -0.9742
corr(b, U33_0)         0.9737
corr(c, U22_12)        0.9731
corr(c, U22_0)         -0.9719
corr(U33_0, U22_4)     0.9717
corr(U11_0, U22_0)     0.9681
corr(U11_4, s)         0.9678
corr(U22_4, z_12)      -0.9669
corr(U33_0, s)         0.9668
corr(U11_0, U22_12)    -0.9649
corr(U11_12, delta2)   -0.9638
corr(U11_4, U22_12)    0.9608
corr(U22_0, U11_4)     -0.9600
corr(a, U22_0)         0.9592
corr(U33_4, delta2)    0.9531
corr(z_12, s)          -0.9530
corr(a, U22_12)        -0.9528
corr(b, U22_0)         -0.9507
corr(c, U22_4)         0.9500
corr(U11_0, U22_4)     -0.9480
corr(c, s)             0.9432
corr(a, U22_4)         -0.9419
corr(b, U22_12)        0.9413
corr(U11_4, U22_4)     0.9406
corr(U22_0, U33_12)    0.9383
corr(b, U22_4)         0.9330
corr(U11_0, s)         -0.9329
corr(U22_12, U33_12)   -0.9315
corr(U22_4, U33_12)    -0.9266
corr(a, s)             -0.9202
corr(b, s)             0.9066
corr(U33_0, U11_4)     0.9035
corr(U33_12, s)        -0.8983
corr(U11_4, z_12)      -0.8929
corr(b, U33_4)         0.8915
corr(U33_4, U33_12)    -0.8879
corr(b, U11_12)        -0.8861
corr(c, U11_4)         0.8719
corr(U11_12, U33_12)   0.8706
corr(a, U33_4)         -0.8676
corr(U11_0, U11_4)     -0.8604
corr(a, U11_12)        0.8587
corr(a, U11_4)         -0.8447
corr(U11_0, U33_4)     -0.8353
corr(b, U11_4)         0.8333
corr(U11_12, z_12)     0.8314
corr(U33_4, z_12)      -0.8276
corr(U11_0, U11_12)    0.8245
corr(U11_4, U33_12)    -0.8074
corr(c, U33_4)         0.7873
corr(c, U11_12)        -0.7727
corr(U33_0, U33_4)     0.7692
corr(U33_0, U11_12)    -0.7669
corr(U22_4, U11_12)    -0.7535
corr(U22_0, U11_12)    0.7461
corr(b, delta2)        0.7367
corr(U22_4, U33_4)     0.7229
corr(U22_0, U33_4)     -0.7220
corr(U33_12, delta2)   -0.7212
corr(U11_12, U22_12)   -0.7151
corr(a, delta2)        -0.6985
corr(U33_4, U22_12)    0.6951
corr(U11_12, s)        -0.6836
corr(z_12, delta2)     -0.6554
corr(U11_0, delta2)    -0.6516
corr(U33_4, s)         0.6501
corr(U11_4, U11_12)    -0.6058
corr(c, delta2)        0.5844
corr(U33_0, delta2)    0.5724
corr(U22_4, delta2)    0.5598
corr(U11_4, U33_4)     0.5438
corr(U22_0, delta2)    -0.5418
corr(U22_12, delta2)   0.5028
corr(s, delta2)        0.4694
corr(U11_4, delta2)    0.3826

File: cmi-day1/pdf/ch07StructuralPhaseTransitions/data/fit-results/ortho_SrFe2As2_240K.res
Results written: Tue Jan 13 18:15:17 2026
produced by cadenmyers

Some quantities invalid due to missing profile uncertainty
Overall (Chi2 and Reduced Chi2 invalid)
------------------------------------------------------------------------------
Residual       9.61722462
Contributions  9.61722462
Restraints     0.00000000
Chi2           9.61722462
Reduced Chi2   0.02557773
Rw             0.10014032

Variables (Uncertainties invalid)
------------------------------------------------------------------------------
U11_0   6.63944173e-03 +/- 4.25253056e+15
U11_12  5.50877728e-03 +/- 1.86995173e+30
U11_4   6.29486285e-03 +/- 5.43788406e+15
U22_0   6.63944173e-03 +/- 6.93947620e+14
U22_12  5.50877728e-03 +/- 7.78562702e+30
U22_4   6.29486285e-03 +/- 1.77883783e+16
U33_0   6.63944173e-03 +/- 4.91295161e-01
U33_12  5.50877728e-03 +/- 3.29791809e-01
U33_4   6.29486285e-03 +/- 2.57870670e-01
a       5.57534254e+00 +/- 3.66583294e+00
b       5.52716194e+00 +/- 2.25032648e+00
c       1.23035428e+01 +/- 3.64883092e+00
delta2  3.51048004e+00 +/- 1.44650314e+02
s       6.26080286e-01 +/- 1.67743066e+00
z_12    3.60522016e-01 +/- 5.47546532e-01

Variable Correlations greater than 25% (Correlations invalid)
------------------------------------------------------------------------------
corr(U22_0, U22_12)    -0.9983
corr(a, b)             -0.9983
corr(a, U11_0)         0.9980
corr(a, U33_12)        0.9975
corr(c, U33_0)         0.9966
corr(b, U33_12)        -0.9965
corr(U11_0, z_12)      0.9964
corr(c, U11_0)         -0.9962
corr(a, z_12)          0.9951
corr(U33_0, z_12)      -0.9936
corr(U11_0, U33_12)    0.9934
corr(b, U11_0)         -0.9927
corr(U22_4, s)         0.9924
corr(U11_0, U33_0)     -0.9923
corr(b, z_12)          -0.9911
corr(c, z_12)          -0.9911
corr(a, c)             -0.9888
corr(U33_12, z_12)     0.9866
corr(U33_0, U22_12)    0.9855
corr(U33_4, U11_12)    -0.9852
corr(U22_0, U33_0)     -0.9848
corr(U22_12, s)        0.9846
corr(a, U33_0)         -0.9842
corr(U22_0, s)         -0.9827
corr(c, U33_12)        -0.9822
corr(U22_0, z_12)      0.9818
corr(b, c)             0.9785
corr(U22_0, U22_4)     -0.9771
corr(U22_12, z_12)     -0.9768
corr(U22_4, U22_12)    0.9743
corr(U33_0, U33_12)    -0.9742
corr(b, U33_0)         0.9737
corr(c, U22_12)        0.9731
corr(c, U22_0)         -0.9719
corr(U33_0, U22_4)     0.9717
corr(U11_0, U22_0)     0.9681
corr(U11_4, s)         0.9678
corr(U22_4, z_12)      -0.9669
corr(U33_0, s)         0.9668
corr(U11_0, U22_12)    -0.9649
corr(U11_12, delta2)   -0.9638
corr(U11_4, U22_12)    0.9608
corr(U22_0, U11_4)     -0.9600
corr(a, U22_0)         0.9592
corr(U33_4, delta2)    0.9531
corr(z_12, s)          -0.9530
corr(a, U22_12)        -0.9528
corr(b, U22_0)         -0.9507
corr(c, U22_4)         0.9500
corr(U11_0, U22_4)     -0.9480
corr(c, s)             0.9432
corr(a, U22_4)         -0.9419
corr(b, U22_12)        0.9413
corr(U11_4, U22_4)     0.9406
corr(U22_0, U33_12)    0.9383
corr(b, U22_4)         0.9330
corr(U11_0, s)         -0.9329
corr(U22_12, U33_12)   -0.9315
corr(U22_4, U33_12)    -0.9266
corr(a, s)             -0.9202
corr(b, s)             0.9066
corr(U33_0, U11_4)     0.9035
corr(U33_12, s)        -0.8983
corr(U11_4, z_12)      -0.8929
corr(b, U33_4)         0.8915
corr(U33_4, U33_12)    -0.8879
corr(b, U11_12)        -0.8861
corr(c, U11_4)         0.8719
corr(U11_12, U33_12)   0.8706
corr(a, U33_4)         -0.8676
corr(U11_0, U11_4)     -0.8604
corr(a, U11_12)        0.8587
corr(a, U11_4)         -0.8447
corr(U11_0, U33_4)     -0.8353
corr(b, U11_4)         0.8333
corr(U11_12, z_12)     0.8314
corr(U33_4, z_12)      -0.8276
corr(U11_0, U11_12)    0.8245
corr(U11_4, U33_12)    -0.8074
corr(c, U33_4)         0.7873
corr(c, U11_12)        -0.7727
corr(U33_0, U33_4)     0.7692
corr(U33_0, U11_12)    -0.7669
corr(U22_4, U11_12)    -0.7535
corr(U22_0, U11_12)    0.7461
corr(b, delta2)        0.7367
corr(U22_4, U33_4)     0.7229
corr(U22_0, U33_4)     -0.7220
corr(U33_12, delta2)   -0.7212
corr(U11_12, U22_12)   -0.7151
corr(a, delta2)        -0.6985
corr(U33_4, U22_12)    0.6951
corr(U11_12, s)        -0.6836
corr(z_12, delta2)     -0.6554
corr(U11_0, delta2)    -0.6516
corr(U33_4, s)         0.6501
corr(U11_4, U11_12)    -0.6058
corr(c, delta2)        0.5844
corr(U33_0, delta2)    0.5724
corr(U22_4, delta2)    0.5598
corr(U11_4, U33_4)     0.5438
corr(U22_0, delta2)    -0.5418
corr(U22_12, delta2)   0.5028
corr(s, delta2)        0.4694
corr(U11_4, delta2)    0.3826

File: cmi-day1/pdf/ch07StructuralPhaseTransitions/data/fit-results/ortho_SrFe2As2_246K.res
Results written: Tue Jan 13 18:15:28 2026
produced by cadenmyers

Some quantities invalid due to missing profile uncertainty
Overall (Chi2 and Reduced Chi2 invalid)
------------------------------------------------------------------------------
Residual       9.61722462
Contributions  9.61722462
Restraints     0.00000000
Chi2           9.61722462
Reduced Chi2   0.02557773
Rw             0.10014032

Variables (Uncertainties invalid)
------------------------------------------------------------------------------
U11_0   6.63944173e-03 +/- 4.25253056e+15
U11_12  5.50877728e-03 +/- 1.86995173e+30
U11_4   6.29486285e-03 +/- 5.43788406e+15
U22_0   6.63944173e-03 +/- 6.93947620e+14
U22_12  5.50877728e-03 +/- 7.78562702e+30
U22_4   6.29486285e-03 +/- 1.77883783e+16
U33_0   6.63944173e-03 +/- 4.91295161e-01
U33_12  5.50877728e-03 +/- 3.29791809e-01
U33_4   6.29486285e-03 +/- 2.57870670e-01
a       5.57534254e+00 +/- 3.66583294e+00
b       5.52716194e+00 +/- 2.25032648e+00
c       1.23035428e+01 +/- 3.64883092e+00
delta2  3.51048004e+00 +/- 1.44650314e+02
s       6.26080286e-01 +/- 1.67743066e+00
z_12    3.60522016e-01 +/- 5.47546532e-01

Variable Correlations greater than 25% (Correlations invalid)
------------------------------------------------------------------------------
corr(U22_0, U22_12)    -0.9983
corr(a, b)             -0.9983
corr(a, U11_0)         0.9980
corr(a, U33_12)        0.9975
corr(c, U33_0)         0.9966
corr(b, U33_12)        -0.9965
corr(U11_0, z_12)      0.9964
corr(c, U11_0)         -0.9962
corr(a, z_12)          0.9951
corr(U33_0, z_12)      -0.9936
corr(U11_0, U33_12)    0.9934
corr(b, U11_0)         -0.9927
corr(U22_4, s)         0.9924
corr(U11_0, U33_0)     -0.9923
corr(b, z_12)          -0.9911
corr(c, z_12)          -0.9911
corr(a, c)             -0.9888
corr(U33_12, z_12)     0.9866
corr(U33_0, U22_12)    0.9855
corr(U33_4, U11_12)    -0.9852
corr(U22_0, U33_0)     -0.9848
corr(U22_12, s)        0.9846
corr(a, U33_0)         -0.9842
corr(U22_0, s)         -0.9827
corr(c, U33_12)        -0.9822
corr(U22_0, z_12)      0.9818
corr(b, c)             0.9785
corr(U22_0, U22_4)     -0.9771
corr(U22_12, z_12)     -0.9768
corr(U22_4, U22_12)    0.9743
corr(U33_0, U33_12)    -0.9742
corr(b, U33_0)         0.9737
corr(c, U22_12)        0.9731
corr(c, U22_0)         -0.9719
corr(U33_0, U22_4)     0.9717
corr(U11_0, U22_0)     0.9681
corr(U11_4, s)         0.9678
corr(U22_4, z_12)      -0.9669
corr(U33_0, s)         0.9668
corr(U11_0, U22_12)    -0.9649
corr(U11_12, delta2)   -0.9638
corr(U11_4, U22_12)    0.9608
corr(U22_0, U11_4)     -0.9600
corr(a, U22_0)         0.9592
corr(U33_4, delta2)    0.9531
corr(z_12, s)          -0.9530
corr(a, U22_12)        -0.9528
corr(b, U22_0)         -0.9507
corr(c, U22_4)         0.9500
corr(U11_0, U22_4)     -0.9480
corr(c, s)             0.9432
corr(a, U22_4)         -0.9419
corr(b, U22_12)        0.9413
corr(U11_4, U22_4)     0.9406
corr(U22_0, U33_12)    0.9383
corr(b, U22_4)         0.9330
corr(U11_0, s)         -0.9329
corr(U22_12, U33_12)   -0.9315
corr(U22_4, U33_12)    -0.9266
corr(a, s)             -0.9202
corr(b, s)             0.9066
corr(U33_0, U11_4)     0.9035
corr(U33_12, s)        -0.8983
corr(U11_4, z_12)      -0.8929
corr(b, U33_4)         0.8915
corr(U33_4, U33_12)    -0.8879
corr(b, U11_12)        -0.8861
corr(c, U11_4)         0.8719
corr(U11_12, U33_12)   0.8706
corr(a, U33_4)         -0.8676
corr(U11_0, U11_4)     -0.8604
corr(a, U11_12)        0.8587
corr(a, U11_4)         -0.8447
corr(U11_0, U33_4)     -0.8353
corr(b, U11_4)         0.8333
corr(U11_12, z_12)     0.8314
corr(U33_4, z_12)      -0.8276
corr(U11_0, U11_12)    0.8245
corr(U11_4, U33_12)    -0.8074
corr(c, U33_4)         0.7873
corr(c, U11_12)        -0.7727
corr(U33_0, U33_4)     0.7692
corr(U33_0, U11_12)    -0.7669
corr(U22_4, U11_12)    -0.7535
corr(U22_0, U11_12)    0.7461
corr(b, delta2)        0.7367
corr(U22_4, U33_4)     0.7229
corr(U22_0, U33_4)     -0.7220
corr(U33_12, delta2)   -0.7212
corr(U11_12, U22_12)   -0.7151
corr(a, delta2)        -0.6985
corr(U33_4, U22_12)    0.6951
corr(U11_12, s)        -0.6836
corr(z_12, delta2)     -0.6554
corr(U11_0, delta2)    -0.6516
corr(U33_4, s)         0.6501
corr(U11_4, U11_12)    -0.6058
corr(c, delta2)        0.5844
corr(U33_0, delta2)    0.5724
corr(U22_4, delta2)    0.5598
corr(U11_4, U33_4)     0.5438
corr(U22_0, delta2)    -0.5418
corr(U22_12, delta2)   0.5028
corr(s, delta2)        0.4694
corr(U11_4, delta2)    0.3826

File: cmi-day1/pdf/ch07StructuralPhaseTransitions/data/fit-results/tet_SrFe2As2_150K.res
Results written: Tue Jan 13 18:12:40 2026
produced by cadenmyers

Some quantities invalid due to missing profile uncertainty
Overall (Chi2 and Reduced Chi2 invalid)
------------------------------------------------------------------------------
Residual       10.65031451
Contributions  10.65031451
Restraints     0.00000000
Chi2           10.65031451
Reduced Chi2   0.02802714
Rw             0.10538172

Variables (Uncertainties invalid)
------------------------------------------------------------------------------
U11_0   7.11865040e-03 +/- 2.95235342e-03
U11_2   6.68436571e-03 +/- 2.40661944e-03
U11_6   6.44478390e-03 +/- 2.22122597e-03
U33_0   7.49844646e-03 +/- 4.90863974e-03
U33_2   6.43652857e-03 +/- 4.41680821e-03
U33_6   4.94941475e-03 +/- 2.74933105e-03
a       3.92525044e+00 +/- 2.56589741e-03
c       1.23040486e+01 +/- 1.44966629e-02
delta2  3.73604665e+00 +/- 8.17605474e-01
s       6.27797984e-01 +/- 3.26589691e-02
z_6     6.39494448e-01 +/- 8.86653432e-04

Variable Correlations greater than 25% (Correlations invalid)
------------------------------------------------------------------------------
corr(a, c)           -0.6098
corr(U11_0, U33_0)   -0.5618
corr(U11_0, U11_6)   -0.5370
corr(U11_6, U33_6)   -0.4616
corr(U11_2, U33_2)   -0.4352
corr(U33_0, U33_2)   -0.4030
corr(U33_0, U11_6)   0.3215
corr(U11_2, U11_6)   -0.3122
corr(z_6, s)         -0.2857
corr(U33_0, U33_6)   -0.2795
corr(U11_0, U33_2)   0.2779
corr(U11_0, U33_6)   0.2731

File: cmi-day1/pdf/ch07StructuralPhaseTransitions/data/fit-results/tet_SrFe2As2_156K.res
Results written: Tue Jan 13 18:12:51 2026
produced by cadenmyers

Some quantities invalid due to missing profile uncertainty
Overall (Chi2 and Reduced Chi2 invalid)
------------------------------------------------------------------------------
Residual       10.65031451
Contributions  10.65031451
Restraints     0.00000000
Chi2           10.65031451
Reduced Chi2   0.02802714
Rw             0.10538172

Variables (Uncertainties invalid)
------------------------------------------------------------------------------
U11_0   7.11865040e-03 +/- 2.95235342e-03
U11_2   6.68436571e-03 +/- 2.40661944e-03
U11_6   6.44478390e-03 +/- 2.22122597e-03
U33_0   7.49844646e-03 +/- 4.90863974e-03
U33_2   6.43652857e-03 +/- 4.41680821e-03
U33_6   4.94941475e-03 +/- 2.74933105e-03
a       3.92525044e+00 +/- 2.56589741e-03
c       1.23040486e+01 +/- 1.44966629e-02
delta2  3.73604665e+00 +/- 8.17605474e-01
s       6.27797984e-01 +/- 3.26589691e-02
z_6     6.39494448e-01 +/- 8.86653432e-04

Variable Correlations greater than 25% (Correlations invalid)
------------------------------------------------------------------------------
corr(a, c)           -0.6098
corr(U11_0, U33_0)   -0.5618
corr(U11_0, U11_6)   -0.5370
corr(U11_6, U33_6)   -0.4616
corr(U11_2, U33_2)   -0.4352
corr(U33_0, U33_2)   -0.4030
corr(U33_0, U11_6)   0.3215
corr(U11_2, U11_6)   -0.3122
corr(z_6, s)         -0.2857
corr(U33_0, U33_6)   -0.2795
corr(U11_0, U33_2)   0.2779
corr(U11_0, U33_6)   0.2731
