Repository: cadenmyers13/add-2026-diffpycmi

# ADD 2026 diffpy.cmi tutorials
The scripts in this repo consist of 3 main cmi regression tasks:

1) Fitting scatter data
2) Fitting a PDF of SrFe2As2
3) Fitting a temperature series of SrFe2As2 to determine where the phase transition occurs

These tutorials ran over 2 days, so both days are uploaded here. Additionally, I've included my reference scripts too under the directory `reference-tutorial-files`. 
The files here include comments which describe each step.

File: tutorial-run/pdf/ch07StructuralPhaseTransitions/data/res/orthorhombic_210K.res
Results written: Mon Jan 12 23:30:30 2026
produced by cadenmyers
crystal_HF.

Some quantities invalid due to missing profile uncertainty
Overall (Chi2 and Reduced Chi2 invalid)
------------------------------------------------------------------------------
Residual       15.84517952
Contributions  15.84517952
Restraints     0.00000000
Chi2           15.84517952
Reduced Chi2   0.01623482
Rw             0.11996640

Variables (Uncertainties invalid)
------------------------------------------------------------------------------
U11_0   7.47204709e-03 +/- 2.88918349e+16
U11_12  6.76872940e-03 +/- 2.84499763e+31
U11_4   8.65904856e-03 +/- 2.84246636e+17
U22_0   7.47204709e-03 +/- 5.39136556e+15
U22_12  6.76872940e-03 +/- 3.09871813e+33
U22_4   8.65904856e-03 +/- 1.07672808e+18
U33_0   7.47204709e-03 +/- 1.02632123e+00
U33_12  6.76872940e-03 +/- 8.67746261e-01
U33_4   8.65904856e-03 +/- 6.48453967e-01
a       5.55835638e+00 +/- 5.70914079e+00
b       5.54751247e+00 +/- 1.82084396e+00
c       1.23158629e+01 +/- 9.75596956e+00
delta2  3.71699213e+00 +/- 2.71238829e+01
scale   6.33361427e-01 +/- 6.61890250e-01
z_12    3.60380256e-01 +/- 5.82640625e-01

Variable Correlations greater than 25% (Correlations invalid)
------------------------------------------------------------------------------
corr(U11_0, z_12)      0.9978
corr(U11_0, U11_4)     0.9964
corr(scale, U33_12)    -0.9934
corr(U33_0, U11_12)    0.9933
corr(U11_4, z_12)      0.9913
corr(U22_12, z_12)     -0.9901
corr(c, U22_12)        -0.9892
corr(U11_0, U33_12)    0.9878
corr(scale, U11_0)     -0.9877
corr(c, z_12)          0.9870
corr(U11_4, U22_12)    -0.9867
corr(U33_12, z_12)     0.9866
corr(U11_0, U22_12)    -0.9851
corr(a, U11_4)         -0.9849
corr(b, U22_4)         -0.9843
corr(U11_12, U33_12)   -0.9815
corr(a, U11_0)         -0.9813
corr(scale, z_12)      -0.9803
corr(c, U11_0)         0.9802
corr(U33_4, U22_12)    0.9802
corr(scale, U11_4)     -0.9789
corr(scale, a)         0.9782
corr(U11_4, U33_4)     -0.9777
corr(c, U11_4)         0.9740
corr(a, z_12)          -0.9740
corr(U11_4, U33_12)    0.9722
corr(U33_0, U33_12)    -0.9676
corr(scale, U11_12)    0.9673
corr(a, U33_4)         0.9639
corr(a, U33_12)        -0.9639
corr(a, U22_12)        0.9610
corr(c, U33_12)        0.9609
corr(U11_0, U33_4)     -0.9604
corr(U33_4, z_12)      -0.9575
corr(U22_12, U33_12)   -0.9541
corr(scale, U22_12)    0.9481
corr(c, U33_4)         -0.9464
corr(scale, c)         -0.9454
corr(scale, U33_0)     0.9435
corr(U11_0, U11_12)    -0.9398
corr(U11_12, z_12)     -0.9397
corr(a, c)             -0.9304
corr(U33_0, z_12)      -0.9247
corr(U11_0, U33_0)     -0.9209
corr(scale, U33_4)     0.9196
corr(U11_4, U11_12)    -0.9103
corr(a, U11_12)        0.9088
corr(U33_4, U33_12)    -0.9070
corr(c, U33_0)         -0.9058
corr(c, U11_12)        -0.9056
corr(U33_0, U11_4)     -0.8860
corr(U11_12, U22_12)   0.8835
corr(a, U33_0)         0.8686
corr(U33_0, U22_12)    0.8685
corr(U22_0, U33_4)     -0.8287
corr(U33_4, U11_12)    0.8103
corr(U22_4, delta2)    -0.7917
corr(U33_0, U33_4)     0.7777
corr(U22_0, U22_12)    -0.7588
corr(b, delta2)        0.7275
corr(U22_0, U11_4)     0.7038
corr(c, U22_0)         0.7036
corr(U22_0, z_12)      0.6631
corr(a, U22_0)         -0.6573
corr(U11_0, U22_0)     0.6567
corr(scale, U22_0)     -0.5486
corr(U22_0, U33_12)    0.5351
corr(U22_0, U11_12)    -0.3677
corr(U22_0, U33_0)     -0.3428
corr(a, U22_4)         0.3216
corr(U33_0, delta2)    0.3213
corr(b, U22_0)         -0.2746
corr(scale, U22_4)     0.2727

File: tutorial-run/pdf/ch07StructuralPhaseTransitions/data/res/orthorhombic_216K.res
Results written: Mon Jan 12 23:31:34 2026
produced by cadenmyers
crystal_HF.

Some quantities invalid due to missing profile uncertainty
Overall (Chi2 and Reduced Chi2 invalid)
------------------------------------------------------------------------------
Residual       14.98148282
Contributions  14.98148282
Restraints     0.00000000
Chi2           14.98148282
Reduced Chi2   0.01534988
Rw             0.11728196

Variables (Uncertainties invalid)
------------------------------------------------------------------------------
U11_0   7.54759876e-03 +/- 3.03075089e+16
U11_12  6.96579810e-03 +/- 1.81824284e+31
U11_4   8.85613590e-03 +/- 3.35503462e+16
U22_0   7.54759876e-03 +/- 6.40625549e+15
U22_12  6.96579810e-03 +/- 3.74299654e+32
U22_4   8.85613590e-03 +/- 3.72503549e+17
U33_0   7.54759876e-03 +/- 9.16006890e-01
U33_12  6.96579810e-03 +/- 6.22392601e-01
U33_4   8.85613590e-03 +/- 7.19626837e-01
a       5.55832615e+00 +/- 4.46725829e+00
b       5.54759219e+00 +/- 4.13788717e+00
c       1.23187466e+01 +/- 1.14174522e+01
delta2  3.71657752e+00 +/- 1.98001616e+01
scale   6.36845696e-01 +/- 3.39854676e+00
z_12    3.60444109e-01 +/- 5.28124579e-01

Variable Correlations greater than 25% (Correlations invalid)
------------------------------------------------------------------------------
corr(c, U11_0)         -0.9991
corr(c, U22_12)        -0.9971
corr(U22_12, z_12)     0.9969
corr(U33_12, z_12)     0.9968
corr(U11_0, U22_12)    0.9955
corr(U11_0, U33_4)     -0.9949
corr(scale, U11_0)     -0.9943
corr(scale, U33_4)     0.9940
corr(U33_0, U33_12)    -0.9933
corr(c, U33_4)         0.9913
corr(scale, c)         0.9913
corr(c, z_12)          -0.9902
corr(a, U11_4)         -0.9897
corr(scale, U22_0)     -0.9890
corr(U22_12, U33_12)   0.9882
corr(U11_0, z_12)      0.9863
corr(scale, U22_12)    -0.9838
corr(b, U22_0)         -0.9826
corr(U33_0, z_12)      -0.9820
corr(U33_4, U22_12)    -0.9811
corr(c, U33_12)        -0.9791
corr(a, b)             -0.9773
corr(U11_0, U33_12)    0.9737
corr(scale, z_12)      -0.9732
corr(U22_0, U33_4)     -0.9711
corr(U11_0, U22_0)     0.9684
corr(U33_0, U22_12)    -0.9681
corr(U33_4, z_12)      -0.9646
corr(c, U22_0)         -0.9638
corr(scale, U33_12)    -0.9635
corr(scale, b)         0.9602
corr(b, U11_4)         0.9574
corr(c, U33_0)         0.9559
corr(U22_0, U22_12)    0.9527
corr(U11_0, U33_0)     -0.9508
corr(scale, U33_0)     0.9482
corr(U33_4, delta2)    0.9474
corr(U33_4, U33_12)    -0.9467
corr(U22_0, z_12)      0.9436
corr(U11_0, delta2)    -0.9423
corr(b, U33_4)         0.9416
corr(U22_0, U33_12)    0.9410
corr(U22_0, U33_0)     -0.9388
corr(U22_12, delta2)   -0.9346
corr(a, U22_0)         0.9342
corr(c, delta2)        0.9341
corr(b, U11_0)         -0.9278
corr(U22_0, U11_4)     -0.9264
corr(scale, delta2)    0.9208
corr(U33_0, U33_4)     0.9192
corr(b, c)             0.9158
corr(z_12, delta2)     -0.9099
corr(b, U22_12)        -0.9020
corr(scale, a)         -0.8933
corr(scale, U11_4)     0.8879
corr(b, z_12)          -0.8845
corr(b, U33_0)         0.8813
corr(U11_4, U33_4)     0.8792
corr(b, U33_12)        -0.8779
corr(a, U33_4)         -0.8770
corr(U33_12, delta2)   -0.8761
corr(U22_0, delta2)    -0.8645
corr(b, delta2)        0.8520
corr(a, U11_0)         0.8447
corr(U11_0, U11_4)     -0.8407
corr(U33_0, delta2)    0.8329
corr(a, c)             -0.8276
corr(c, U11_4)         0.8262
corr(U11_4, U22_4)     -0.8028
corr(a, U22_12)        0.8012
corr(U11_4, U22_12)    -0.7919
corr(a, z_12)          0.7734
corr(a, delta2)        -0.7706
corr(a, U33_0)         -0.7671
corr(a, U33_12)        0.7629
corr(U11_4, z_12)      -0.7610
corr(U11_4, delta2)    0.7552
corr(U11_4, U33_12)    -0.7472
corr(U33_0, U11_4)     0.7415
corr(a, U22_4)         0.7207
corr(U22_0, U22_4)     0.6912
corr(b, U22_4)         -0.6573
corr(scale, U22_4)     -0.6382
corr(U22_4, U33_4)     -0.6318
corr(c, U22_4)         -0.5937
corr(U11_0, U22_4)     0.5907
corr(U22_4, U22_12)    0.5386
corr(U22_4, z_12)      0.5196
corr(U22_4, U33_12)    0.5185
corr(U11_4, U11_12)    0.5056
corr(U33_0, U22_4)     -0.5038
corr(U22_4, U11_12)    -0.4508
corr(a, U11_12)        -0.4415
corr(U22_4, delta2)    -0.3921
corr(U11_12, delta2)   0.3549
corr(U33_4, U11_12)    0.3119
corr(b, U11_12)        0.3079

File: tutorial-run/pdf/ch07StructuralPhaseTransitions/data/res/orthorhombic_222K.res
Results written: Mon Jan 12 23:32:35 2026
produced by cadenmyers
crystal_HF.

Some quantities invalid due to missing profile uncertainty
Overall (Chi2 and Reduced Chi2 invalid)
------------------------------------------------------------------------------
Residual       15.06069801
Contributions  15.06069801
Restraints     0.00000000
Chi2           15.06069801
Reduced Chi2   0.01543104
Rw             0.11842884

Variables (Uncertainties invalid)
------------------------------------------------------------------------------
U11_0   7.61085364e-03 +/- 1.71537519e+16
U11_12  7.19036420e-03 +/- 2.60433330e+31
U11_4   9.16711671e-03 +/- 5.92958212e+16
U22_0   7.61085364e-03 +/- 6.27208103e+15
U22_12  7.19036420e-03 +/- 3.97596581e+32
U22_4   9.16711671e-03 +/- 6.08756364e+17
U33_0   7.61085364e-03 +/- 3.92836434e-01
U33_12  7.19036420e-03 +/- 1.35016508e-01
U33_4   9.16711671e-03 +/- 1.23071715e-01
a       5.55743743e+00 +/- 7.90886885e+00
b       5.54869499e+00 +/- 8.05643051e+00
c       1.23212656e+01 +/- 6.06732118e+00
delta2  3.75700334e+00 +/- 1.72097553e+01
scale   6.39631550e-01 +/- 1.32566489e-01
z_12    3.60491418e-01 +/- 1.20963046e-01

Variable Correlations greater than 25% (Correlations invalid)
------------------------------------------------------------------------------
corr(U11_0, U22_0)     0.9976
corr(a, U33_4)         0.9963
corr(U22_4, delta2)    0.9956
corr(b, U33_4)         -0.9954
corr(a, U22_12)        -0.9936
corr(b, c)             -0.9927
corr(a, c)             0.9924
corr(a, b)             -0.9922
corr(c, U33_4)         0.9876
corr(U22_0, U11_4)     -0.9870
corr(c, U22_12)        -0.9841
corr(U33_4, U22_12)    -0.9828
corr(U33_12, z_12)     0.9791
corr(b, U22_12)        0.9773
corr(U11_0, U11_4)     -0.9745
corr(a, U22_0)         0.9716
corr(a, U11_0)         0.9682
corr(U11_0, U33_4)     0.9669
corr(U22_0, U33_4)     0.9660
corr(a, U11_4)         -0.9624
corr(U22_0, U22_12)    -0.9607
corr(U11_4, U22_12)    0.9554
corr(U11_0, U22_12)    -0.9539
corr(c, U11_4)         -0.9538
corr(U11_4, U33_4)     -0.9492
corr(c, U22_0)         0.9476
corr(b, U22_0)         -0.9448
corr(b, U11_0)         -0.9444
corr(c, U11_0)         0.9392
corr(b, U11_4)         0.9331
corr(b, U33_0)         0.8372
corr(U33_0, U33_4)     -0.8121
corr(c, U33_0)         -0.7834
corr(a, U33_0)         -0.7694
corr(scale, U11_0)     -0.7228
corr(U11_0, U33_0)     -0.7153
corr(U33_0, U22_12)    0.7056
corr(scale, U11_12)    -0.6972
corr(U11_4, z_12)      0.6947
corr(U22_0, U33_0)     -0.6926
corr(scale, U22_0)     -0.6813
corr(scale, U33_4)     -0.6762
corr(U22_0, z_12)      -0.6571
corr(scale, a)         -0.6496
corr(U33_0, U11_4)     0.6482
corr(scale, b)         0.6420
corr(U22_12, z_12)     0.6395
corr(scale, U22_12)    0.6288
corr(U11_0, z_12)      -0.6249
corr(scale, U33_0)     0.6145
corr(a, z_12)          -0.5764
corr(U11_4, U33_12)    0.5696
corr(scale, c)         -0.5673
corr(scale, U11_4)     0.5608
corr(U22_4, U11_12)    0.5531
corr(c, z_12)          -0.5395
corr(U22_12, U33_12)   0.5392
corr(U33_4, z_12)      -0.5202
corr(U22_0, U33_12)    -0.5192
corr(U11_12, delta2)   0.4831
corr(U11_0, U33_12)    -0.4814
corr(b, z_12)          0.4732
corr(a, U33_12)        -0.4596
corr(c, U33_12)        -0.4310
corr(U33_12, delta2)   -0.4037
corr(U33_4, U33_12)    -0.3943
corr(U22_4, U33_12)    -0.3660
corr(b, U33_12)        0.3544
corr(U33_0, delta2)    0.3088
corr(scale, U22_4)     -0.3037
corr(z_12, delta2)     -0.3023
corr(U11_12, U33_12)   0.2990
corr(U22_4, z_12)      -0.2754
corr(U33_0, U11_12)    -0.2665
corr(scale, z_12)      0.2627
corr(U33_0, U22_4)     0.2586
corr(U11_12, z_12)     0.2534

File: tutorial-run/pdf/ch07StructuralPhaseTransitions/data/res/orthorhombic_228K.res
Results written: Mon Jan 12 23:33:37 2026
produced by cadenmyers
crystal_HF.

Some quantities invalid due to missing profile uncertainty
Overall (Chi2 and Reduced Chi2 invalid)
------------------------------------------------------------------------------
Residual       14.44606878
Contributions  14.44606878
Restraints     0.00000000
Chi2           14.44606878
Reduced Chi2   0.01480130
Rw             0.11685960

Variables (Uncertainties invalid)
------------------------------------------------------------------------------
U11_0   7.76604348e-03 +/- 6.01133117e+16
U11_12  7.27419999e-03 +/- 2.59082797e+31
U11_4   9.34404749e-03 +/- 6.99104124e+16
U22_0   7.76604348e-03 +/- 2.55229634e+16
U22_12  7.27419999e-03 +/- 1.83099586e+33
U22_4   9.34404749e-03 +/- 2.81981004e+18
U33_0   7.76604348e-03 +/- 3.15887613e+00
U33_12  7.27419999e-03 +/- 1.22964892e+00
U33_4   9.34404749e-03 +/- 1.59725046e+00
a       5.55767071e+00 +/- 6.99365088e+00
b       5.54852947e+00 +/- 1.47089317e+00
c       1.23253860e+01 +/- 1.10597484e+01
delta2  3.74901051e+00 +/- 2.93307346e+02
scale   6.40186534e-01 +/- 1.07798920e+00
z_12    3.60474776e-01 +/- 7.06469876e-01

Variable Correlations greater than 25% (Correlations invalid)
------------------------------------------------------------------------------
corr(U11_0, U22_0)     -1.0000
corr(U22_0, U33_4)     0.9999
corr(U11_0, U33_4)     -0.9998
corr(U33_0, U33_12)    -0.9998
corr(U33_0, z_12)      -0.9996
corr(c, U33_4)         -0.9994
corr(c, U22_12)        0.9994
corr(U33_4, U22_12)    -0.9993
corr(U11_0, z_12)      -0.9993
corr(U22_0, z_12)      0.9993
corr(U11_0, U33_0)     0.9992
corr(U22_0, U33_0)     -0.9992
corr(U33_0, U33_4)     -0.9991
corr(U33_12, z_12)     0.9991
corr(U22_0, U22_12)    -0.9990
corr(U33_4, z_12)      0.9989
corr(c, U33_12)        -0.9989
corr(U11_0, U22_12)    0.9989
corr(c, U33_0)         0.9989
corr(c, U22_0)         -0.9989
corr(c, U11_0)         0.9987
corr(U33_4, U33_12)    0.9985
corr(c, z_12)          -0.9984
corr(U22_12, z_12)     -0.9984
corr(U22_0, U33_12)    0.9983
corr(U11_0, U33_12)    -0.9983
corr(U22_4, delta2)    0.9980
corr(U33_0, U22_12)    0.9980
corr(U22_12, U33_12)   -0.9975
corr(a, U33_12)        -0.9973
corr(a, c)             0.9969
corr(scale, U33_12)    0.9967
corr(scale, U33_0)     -0.9962
corr(a, U33_0)         0.9958
corr(scale, z_12)      0.9956
corr(a, U22_12)        0.9947
corr(a, z_12)          -0.9947
corr(a, U33_4)         -0.9940
corr(scale, a)         -0.9931
corr(a, U22_0)         -0.9930
corr(scale, U11_0)     -0.9928
corr(a, U11_0)         0.9928
corr(scale, U22_0)     0.9927
corr(scale, c)         -0.9922
corr(scale, U33_4)     0.9921
corr(scale, U22_12)    -0.9898
corr(U11_0, U11_4)     0.9888
corr(U22_0, U11_4)     -0.9882
corr(U33_0, U11_4)     0.9880
corr(U11_4, z_12)      -0.9878
corr(scale, U11_4)     -0.9871
corr(U11_4, U33_4)     -0.9862
corr(U11_4, U33_12)    -0.9854
corr(c, U11_4)         0.9812
corr(U11_4, U22_12)    0.9807
corr(U22_4, U22_12)    -0.9755
corr(U22_4, U33_4)     0.9721
corr(U22_0, U22_4)     0.9708
corr(a, U11_4)         0.9708
corr(U11_0, U22_4)     -0.9703
corr(c, U22_4)         -0.9702
corr(U11_12, U22_12)   -0.9654
corr(U22_4, z_12)      0.9633
corr(U11_12, z_12)     0.9631
corr(U33_0, U22_4)     -0.9617
corr(a, U11_12)        -0.9612
corr(U22_12, delta2)   -0.9600
corr(c, U11_12)        -0.9595
corr(U22_4, U33_12)    0.9588
corr(U22_0, U11_12)    0.9578
corr(U11_0, U11_12)    -0.9574
corr(U11_12, U33_12)   0.9572
corr(U33_4, U11_12)    0.9570
corr(U33_0, U11_12)    -0.9567
corr(U33_4, delta2)    0.9555
corr(U22_0, delta2)    0.9540
corr(U11_0, delta2)    -0.9534
corr(a, U22_4)         -0.9533
corr(c, delta2)        -0.9531
corr(scale, U11_12)    0.9510
corr(z_12, delta2)     0.9450
corr(U33_0, delta2)    -0.9426
corr(U11_4, U22_4)     -0.9409
corr(U33_12, delta2)   0.9391
corr(U22_4, U11_12)    0.9372
corr(scale, U22_4)     0.9360
corr(a, delta2)        -0.9333
corr(U11_12, delta2)   0.9249
corr(U11_4, U11_12)    -0.9225
corr(U11_4, delta2)    -0.9201
corr(scale, delta2)    0.9123
corr(a, b)             -0.8088
corr(b, U33_12)        0.7685
corr(b, c)             -0.7669
corr(scale, b)         0.7657
corr(b, U33_0)         -0.7555
corr(b, U22_12)        -0.7502
corr(b, U33_4)         0.7458
corr(b, z_12)          0.7445
corr(b, U22_0)         0.7374
corr(b, U11_0)         -0.7360
corr(b, U11_12)        0.7187
corr(b, U22_4)         0.6697
corr(b, U11_4)         -0.6692
corr(b, delta2)        0.6408

File: tutorial-run/pdf/ch07StructuralPhaseTransitions/data/res/orthorhombic_234K.res
Results written: Mon Jan 12 23:34:37 2026
produced by cadenmyers
crystal_HF.

Some quantities invalid due to missing profile uncertainty
Overall (Chi2 and Reduced Chi2 invalid)
------------------------------------------------------------------------------
Residual       14.12188319
Contributions  14.12188319
Restraints     0.00000000
Chi2           14.12188319
Reduced Chi2   0.01446914
Rw             0.11652802

Variables (Uncertainties invalid)
------------------------------------------------------------------------------
U11_0   7.88217547e-03 +/- 3.61579698e+15
U11_12  7.38591327e-03 +/- 1.22676928e+31
U11_4   9.40092923e-03 +/- 2.70786580e+15
U22_0   7.88217547e-03 +/- 7.80560068e+14
U22_12  7.38591327e-03 +/- 1.72286738e+31
U22_4   9.40092923e-03 +/- 3.93570443e+17
U33_0   7.88217547e-03 +/- 9.93236473e-02
U33_12  7.38591327e-03 +/- 3.85176820e-02
U33_4   9.40092923e-03 +/- 2.12823940e-01
a       5.55932325e+00 +/- 1.07981349e+00
b       5.54704334e+00 +/- 5.91381995e-01
c       1.23290499e+01 +/- 1.62237150e+00
delta2  3.75961171e+00 +/- 3.50925397e+01
scale   6.39627345e-01 +/- 7.66566061e-01
z_12    3.60540501e-01 +/- 2.63355028e-02

Variable Correlations greater than 25% (Correlations invalid)
------------------------------------------------------------------------------
corr(U11_0, U33_4)     -0.9952
corr(scale, U11_0)     -0.9918
corr(U22_4, delta2)    -0.9800
corr(scale, c)         0.9784
corr(scale, U33_4)     0.9779
corr(c, U11_0)         -0.9672
corr(scale, a)         -0.9607
corr(a, U11_0)         0.9554
corr(c, U33_4)         0.9457
corr(a, U33_4)         -0.9428
corr(U33_0, U33_4)     -0.8951
corr(a, c)             -0.8937
corr(U11_0, U11_12)    -0.8909
corr(U33_4, U11_12)    0.8817
corr(a, U11_12)        -0.8811
corr(a, z_12)          0.8731
corr(U22_0, U22_12)    -0.8704
corr(U11_0, U33_0)     0.8700
corr(scale, U11_12)    0.8687
corr(U33_4, z_12)      -0.8556
corr(U11_12, z_12)     -0.8427
corr(U11_0, z_12)      0.8329
corr(U22_0, U33_12)    0.8302
corr(U33_0, U11_12)    -0.8216
corr(c, U11_12)        0.8155
corr(scale, U33_0)     -0.8126
corr(a, U33_0)         0.8020
corr(scale, z_12)      -0.8016
corr(c, U33_0)         -0.7818
corr(U22_0, U11_4)     0.7778
corr(a, delta2)        0.7517
corr(U33_0, z_12)      0.7435
corr(scale, delta2)    -0.7240
corr(c, delta2)        -0.7049
corr(b, U22_0)         0.7026
corr(b, U22_12)        -0.6910
corr(a, U22_4)         -0.6898
corr(c, z_12)          -0.6788
corr(U11_4, U33_12)    0.6721
corr(U11_0, delta2)    0.6461
corr(c, U33_12)        -0.6304
corr(U11_12, delta2)   -0.6207
corr(scale, U22_4)     0.6195
corr(U33_12, delta2)   0.6130
corr(U11_4, U22_12)    -0.5944
corr(c, U11_4)         -0.5943
corr(b, z_12)          -0.5878
corr(U33_4, delta2)    -0.5787
corr(c, U22_4)         0.5730
corr(scale, U33_12)    -0.5663
corr(U22_12, z_12)     0.5598
corr(U22_4, U33_12)    -0.5403
corr(U22_4, U11_12)    0.5368
corr(U11_0, U22_4)     -0.5356
corr(U22_12, U33_12)   -0.5173
corr(scale, U11_4)     -0.5169
corr(U11_0, U33_12)    0.4949
corr(U11_0, U11_4)     0.4781
corr(U22_4, U33_4)     0.4691
corr(U11_4, U33_4)     -0.4649
corr(z_12, delta2)     0.4558
corr(b, U33_12)        0.4531
corr(U33_4, U33_12)    -0.4529
corr(U22_4, z_12)      -0.4312
corr(b, U11_4)         0.4155
corr(a, b)             -0.4148
corr(a, U33_12)        0.4130
corr(U22_0, delta2)    0.4003
corr(U11_12, U22_12)   -0.3935
corr(a, U11_4)         0.3854
corr(U33_0, U22_12)    0.3779
corr(c, U22_0)         -0.3708
corr(b, U11_12)        0.3699
corr(U22_0, U22_4)     -0.3350
corr(U11_4, delta2)    0.3104
corr(U33_0, delta2)    0.3043
corr(U22_12, delta2)   -0.3033
corr(U11_12, U33_12)   -0.2883
corr(b, U22_4)         0.2878
corr(b, U33_0)         -0.2876
corr(U22_4, U22_12)    0.2603
corr(scale, U22_0)     -0.2513
corr(U33_12, z_12)     0.2502

File: tutorial-run/pdf/ch07StructuralPhaseTransitions/data/res/orthorhombic_240K.res
Results written: Mon Jan 12 23:35:47 2026
produced by cadenmyers
crystal_HF.

Some quantities invalid due to missing profile uncertainty
Overall (Chi2 and Reduced Chi2 invalid)
------------------------------------------------------------------------------
Residual       13.77182583
Contributions  13.77182583
Restraints     0.00000000
Chi2           13.77182583
Reduced Chi2   0.01411048
Rw             0.11596512

Variables (Uncertainties invalid)
------------------------------------------------------------------------------
U11_0   8.05530017e-03 +/- 2.75755680e+15
U11_12  7.46774291e-03 +/- 1.70372404e+30
U11_4   9.56559328e-03 +/- 1.91173776e+16
U22_0   8.05530017e-03 +/- 1.50496877e+15
U22_12  7.46774291e-03 +/- 6.95483794e+32
U22_4   9.56559328e-03 +/- 6.11602357e+17
U33_0   8.05530017e-03 +/- 4.51709429e-02
U33_12  7.46774291e-03 +/- 4.39116637e-02
U33_4   9.56559328e-03 +/- 4.92910977e-02
a       5.55918814e+00 +/- 1.12233947e+00
b       5.54742026e+00 +/- 1.62906576e+00
c       1.23324158e+01 +/- 1.63024766e+00
delta2  3.80212351e+00 +/- 4.57847713e+01
scale   6.39372435e-01 +/- 2.67949111e-01
z_12    3.60530803e-01 +/- 1.99910912e-02

Variable Correlations greater than 25% (Correlations invalid)
------------------------------------------------------------------------------
corr(c, U22_0)         0.9951
corr(U11_0, U22_12)    -0.9938
corr(U11_0, z_12)      0.9933
corr(U22_12, z_12)     -0.9929
corr(U11_0, U22_0)     0.9891
corr(scale, U22_12)    -0.9872
corr(a, U33_12)        -0.9833
corr(c, U11_4)         0.9809
corr(U22_0, z_12)      0.9778
corr(c, U11_0)         0.9715
corr(scale, z_12)      0.9711
corr(scale, U11_0)     0.9709
corr(U22_0, U22_12)    -0.9683
corr(c, z_12)          0.9592
corr(U22_0, U11_4)     0.9578
corr(U33_0, z_12)      -0.9556
corr(U11_0, U33_0)     -0.9476
corr(c, U22_12)        -0.9410
corr(U33_0, U22_12)    0.9409
corr(scale, U22_0)     0.9312
corr(U22_0, U33_0)     -0.9305
corr(U22_4, delta2)    0.9263
corr(b, U33_12)        0.9234
corr(c, U33_0)         -0.9205
corr(scale, U33_0)     -0.9145
corr(U11_0, U11_4)     0.9076
corr(b, U11_4)         -0.8983
corr(a, b)             -0.8961
corr(scale, c)         0.8944
corr(U11_4, z_12)      0.8895
corr(U33_0, U33_4)     -0.8761
corr(U11_4, U22_12)    -0.8576
corr(U33_0, U11_4)     -0.8571
corr(b, c)             -0.7998
corr(scale, U33_4)     0.7945
corr(scale, U11_4)     0.7941
corr(U33_4, U22_12)    -0.7891
corr(U33_4, z_12)      0.7789
corr(U11_0, U33_4)     0.7700
corr(b, U22_0)         -0.7421
corr(U22_0, U33_4)     0.7272
corr(c, U33_4)         0.6951
corr(U33_0, U11_12)    -0.6776
corr(U11_4, U33_12)    -0.6713
corr(U33_12, delta2)   0.6614
corr(U22_4, U33_12)    0.6544
corr(b, U11_0)         -0.6423
corr(b, U22_4)         0.6416
corr(b, z_12)          -0.6159
corr(a, U11_4)         0.6112
corr(scale, U11_12)    0.6008
corr(U11_0, U11_12)    0.5948
corr(U11_12, z_12)     0.5941
corr(a, delta2)        -0.5938
corr(U11_12, U22_12)   -0.5938
corr(U11_4, U33_4)     0.5932
corr(b, U33_0)         0.5685
corr(a, U22_4)         -0.5646
corr(b, U22_12)        0.5597
corr(U11_4, U22_4)     -0.5585
corr(U22_0, U11_12)    0.5372
corr(c, U22_4)         -0.5295
corr(c, U11_12)        0.5277
corr(c, U33_12)        -0.5273
corr(U33_4, delta2)    0.5196
corr(U22_0, U22_4)     -0.5163
corr(b, delta2)        0.5045
corr(U11_0, U22_4)     -0.4905
corr(U33_4, U11_12)    0.4703
corr(U22_4, z_12)      -0.4703
corr(scale, b)         -0.4691
corr(U11_4, U11_12)    0.4688
corr(U22_4, U22_12)    0.4598
corr(U22_0, U33_12)    -0.4559
corr(a, c)             0.4504
corr(scale, U22_4)     -0.4271
corr(U22_4, U11_12)    -0.4035
corr(a, U22_0)         0.3681
corr(U11_0, U33_12)    -0.3316
corr(U33_12, z_12)     -0.2948
corr(U33_0, U22_4)     0.2861
corr(U11_4, delta2)    -0.2822
corr(b, U11_12)        -0.2668

File: tutorial-run/pdf/ch07StructuralPhaseTransitions/data/res/orthorhombic_246K.res
Results written: Mon Jan 12 23:37:01 2026
produced by cadenmyers
crystal_HF.

Some quantities invalid due to missing profile uncertainty
Overall (Chi2 and Reduced Chi2 invalid)
------------------------------------------------------------------------------
Residual       14.66428507
Contributions  14.66428507
Restraints     0.00000000
Chi2           14.66428507
Reduced Chi2   0.01502488
Rw             0.12056404

Variables (Uncertainties invalid)
------------------------------------------------------------------------------
U11_0   8.14525286e-03 +/- 4.27566596e+16
U11_12  7.59999983e-03 +/- 7.10566022e+32
U11_4   9.80680666e-03 +/- 2.25145733e+17
U22_0   8.14525286e-03 +/- 2.15608513e+17
U22_12  7.59999983e-03 +/- 6.26618343e+33
U22_4   9.80680666e-03 +/- 3.78223951e+18
U33_0   8.14525286e-03 +/- 1.19075845e+00
U33_12  7.59999983e-03 +/- 2.84453234e+00
U33_4   9.80680666e-03 +/- 3.07514701e-01
a       5.55972238e+00 +/- 6.69679952e+01
b       5.54736352e+00 +/- 6.95855497e+01
c       1.23363461e+01 +/- 4.74405082e+01
delta2  3.82587639e+00 +/- 1.45105264e+02
scale   6.39733988e-01 +/- 2.08231844e+00
z_12    3.60481537e-01 +/- 1.66202396e+00

Variable Correlations greater than 25% (Correlations invalid)
------------------------------------------------------------------------------
corr(a, b)             -1.0000
corr(U11_0, U11_12)    0.9999
corr(U11_0, z_12)      0.9999
corr(U11_12, z_12)     0.9999
corr(c, U22_12)        0.9998
corr(b, c)             -0.9996
corr(b, U22_12)        -0.9996
corr(a, U22_0)         0.9996
corr(a, c)             0.9995
corr(a, U22_12)        0.9995
corr(U22_0, U22_12)    0.9995
corr(b, U22_0)         -0.9995
corr(c, U22_0)         0.9989
corr(U11_4, U22_12)    -0.9987
corr(b, U33_12)        0.9986
corr(a, U33_12)        -0.9986
corr(U22_0, U11_4)     -0.9983
corr(b, U11_4)         0.9982
corr(U11_0, U22_0)     -0.9981
corr(a, z_12)          -0.9980
corr(a, U11_0)         -0.9980
corr(a, U11_4)         -0.9980
corr(c, U11_4)         -0.9979
corr(U22_0, U33_12)    -0.9978
corr(U22_0, z_12)      -0.9978
corr(U33_12, z_12)     0.9978
corr(a, U11_12)        -0.9978
corr(U22_0, U11_12)    -0.9977
corr(b, z_12)          0.9976
corr(b, U11_0)         0.9976
corr(scale, U11_4)     0.9975
corr(U11_4, U33_12)    0.9974
corr(U11_0, U33_12)    0.9974
corr(b, U11_12)        0.9973
corr(U22_12, U33_12)   -0.9972
corr(c, U33_12)        -0.9971
corr(U11_12, U33_12)   0.9969
corr(scale, U22_12)    -0.9968
corr(scale, c)         -0.9966
corr(U11_0, U22_12)    -0.9962
corr(U22_12, z_12)     -0.9960
corr(U11_12, U22_12)   -0.9958
corr(c, U11_0)         -0.9957
corr(c, z_12)          -0.9957
corr(c, U11_12)        -0.9955
corr(scale, b)         0.9954
corr(scale, a)         -0.9948
corr(scale, U22_0)     -0.9946
corr(U11_0, U11_4)     0.9944
corr(U11_4, z_12)      0.9942
corr(U11_4, U11_12)    0.9935
corr(scale, U33_12)    0.9932
corr(scale, U11_0)     0.9871
corr(scale, z_12)      0.9871
corr(U33_0, U22_4)     -0.9867
corr(scale, U11_12)    0.9863
corr(scale, U22_4)     0.9861
corr(U22_4, U33_12)    0.9837
corr(U11_4, U22_4)     0.9828
corr(c, U22_4)         -0.9810
corr(b, U22_4)         0.9806
corr(U33_0, U33_12)    -0.9796
corr(a, U22_4)         -0.9795
corr(U22_4, U22_12)    -0.9792
corr(U22_0, U22_4)     -0.9752
corr(U33_0, U11_4)     -0.9743
corr(scale, U33_0)     -0.9721
corr(U22_4, z_12)      0.9711
corr(b, U33_0)         -0.9697
corr(U11_0, U22_4)     0.9695
corr(a, U33_0)         0.9687
corr(U22_4, U11_12)    0.9684
corr(U33_0, U22_12)    0.9666
corr(U22_0, U33_0)     0.9665
corr(c, U33_0)         0.9664
corr(U33_0, z_12)      -0.9664
corr(U11_0, U33_0)     -0.9644
corr(U33_0, U11_12)    -0.9626
corr(U22_0, delta2)    0.9544
corr(U22_12, delta2)   0.9536
corr(c, delta2)        0.9503
corr(a, delta2)        0.9476
corr(b, delta2)        -0.9469
corr(U11_4, delta2)    -0.9467
corr(scale, delta2)    -0.9464
corr(U11_12, delta2)   -0.9451
corr(U11_0, delta2)    -0.9451
corr(z_12, delta2)     -0.9417
corr(U33_12, delta2)   -0.9328
corr(U22_4, delta2)    -0.8813
corr(U33_0, delta2)    0.8587
corr(U33_4, U11_12)    -0.7392
corr(U11_0, U33_4)     -0.7354
corr(U33_4, z_12)      -0.7324
corr(U33_4, delta2)    0.7265
corr(U22_0, U33_4)     0.7023
corr(a, U33_4)         0.6965
corr(b, U33_4)         -0.6914
corr(U33_4, U33_12)    -0.6867
corr(U33_4, U22_12)    0.6851
corr(c, U33_4)         0.6819
corr(U11_4, U33_4)     -0.6673
corr(scale, U33_4)     -0.6270
corr(U33_0, U33_4)     0.5709
corr(U22_4, U33_4)     -0.5582

File: tutorial-run/pdf/ch07StructuralPhaseTransitions/data/res/tetragonal_150K.res
Results written: Mon Jan 12 23:19:48 2026
produced by cadenmyers
crystal_HF.

Some quantities invalid due to missing profile uncertainty
Overall (Chi2 and Reduced Chi2 invalid)
------------------------------------------------------------------------------
Residual       29.78824003
Contributions  29.78824003
Restraints     0.00000000
Chi2           29.78824003
Reduced Chi2   0.03039616
Rw             0.15907504

Variables (Uncertainties invalid)
------------------------------------------------------------------------------
U11_0   7.11709049e-03 +/- 2.61235792e-03
U11_2   8.85869517e-03 +/- 2.36712833e-03
U11_6   7.55678538e-03 +/- 1.87782726e-03
U33_0   8.03163200e-03 +/- 3.82156402e-03
U33_2   5.62880240e-03 +/- 3.34915776e-03
U33_6   4.40972675e-03 +/- 2.26923737e-03
a       3.92534265e+00 +/- 1.45888433e-03
c       1.22983822e+01 +/- 7.55211832e-03
delta2  4.06788313e+00 +/- 6.76161724e-01
scale   6.31500506e-01 +/- 2.89515087e-02
z_6     6.39734015e-01 +/- 7.61624009e-04

Variable Correlations greater than 25% (Correlations invalid)
------------------------------------------------------------------------------
corr(U11_0, U11_6)   -0.5523
corr(U11_6, U33_6)   -0.4431
corr(U11_0, U33_0)   -0.4402
corr(a, c)           -0.4207
corr(U11_2, U33_2)   -0.3830
corr(U33_2, U33_6)   -0.3198
corr(U33_0, U33_6)   -0.3108
corr(U33_0, U33_2)   -0.3039
corr(U33_0, U11_6)   0.2903
corr(U11_0, U33_6)   0.2768
corr(U11_0, U33_2)   0.2556
corr(U11_0, U11_2)   -0.2500

File: tutorial-run/pdf/ch07StructuralPhaseTransitions/data/res/tetragonal_156K.res
Results written: Mon Jan 12 23:20:52 2026
produced by cadenmyers
crystal_HF.

Some quantities invalid due to missing profile uncertainty
Overall (Chi2 and Reduced Chi2 invalid)
------------------------------------------------------------------------------
Residual       28.07901333
Contributions  28.07901333
Restraints     0.00000000
Chi2           28.07901333
Reduced Chi2   0.02865205
Rw             0.15540521

Variables (Uncertainties invalid)
------------------------------------------------------------------------------
U11_0   7.11878769e-03 +/- 2.64663427e-03
U11_2   8.89843469e-03 +/- 2.40046425e-03
U11_6   7.65370733e-03 +/- 1.90538753e-03
U33_0   8.41690693e-03 +/- 3.96765240e-03
U33_2   5.94121054e-03 +/- 3.47379636e-03
U33_6   4.45525092e-03 +/- 2.31587726e-03
a       3.92553587e+00 +/- 1.47265580e-03
c       1.23003109e+01 +/- 7.72017478e-03
delta2  4.04915030e+00 +/- 6.79484076e-01
scale   6.32528137e-01 +/- 2.91742861e-02
z_6     6.39705789e-01 +/- 7.70142304e-04

Variable Correlations greater than 25% (Correlations invalid)
------------------------------------------------------------------------------
corr(U11_0, U11_6)   -0.5528
corr(U11_6, U33_6)   -0.4436
corr(U11_0, U33_0)   -0.4434
corr(a, c)           -0.4242
corr(U11_2, U33_2)   -0.3838
corr(U33_2, U33_6)   -0.3168
corr(U33_0, U33_6)   -0.3146
corr(U33_0, U33_2)   -0.2990
corr(U33_0, U11_6)   0.2898
corr(U11_0, U33_6)   0.2780
corr(U11_0, U33_2)   0.2572
corr(U11_0, U11_2)   -0.2504

File: tutorial-run/pdf/ch07StructuralPhaseTransitions/data/res/tetragonal_162K.res
Results written: Mon Jan 12 23:22:02 2026
produced by cadenmyers
crystal_HF.

Some quantities invalid due to missing profile uncertainty
Overall (Chi2 and Reduced Chi2 invalid)
------------------------------------------------------------------------------
Residual       26.53389410
Contributions  26.53389410
Restraints     0.00000000
Chi2           26.53389410
Reduced Chi2   0.02707540
Rw             0.15175917

Variables (Uncertainties invalid)
------------------------------------------------------------------------------
U11_0   7.15901911e-03 +/- 2.67777068e-03
U11_2   8.91306291e-03 +/- 2.43079965e-03
U11_6   7.75359862e-03 +/- 1.92844485e-03
U33_0   8.56518262e-03 +/- 4.06642820e-03
U33_2   6.36501338e-03 +/- 3.59994156e-03
U33_6   4.43469188e-03 +/- 2.33764655e-03
a       3.92564589e+00 +/- 1.48538074e-03
c       1.23020096e+01 +/- 7.84702307e-03
delta2  4.06334400e+00 +/- 6.73270898e-01
scale   6.33681803e-01 +/- 2.93613616e-02
z_6     6.39666559e-01 +/- 7.74865755e-04

Variable Correlations greater than 25% (Correlations invalid)
------------------------------------------------------------------------------
corr(U11_0, U11_6)   -0.5541
corr(U11_0, U33_0)   -0.4478
corr(U11_6, U33_6)   -0.4450
corr(a, c)           -0.4281
corr(U11_2, U33_2)   -0.3839
corr(U33_0, U33_6)   -0.3304
corr(U33_2, U33_6)   -0.3011
corr(U33_0, U33_2)   -0.2972
corr(U33_0, U11_6)   0.2936
corr(U11_0, U33_6)   0.2840
corr(U11_0, U33_2)   0.2588
corr(U11_0, U11_2)   -0.2521

File: tutorial-run/pdf/ch07StructuralPhaseTransitions/data/res/tetragonal_168K.res
Results written: Mon Jan 12 23:23:17 2026
produced by cadenmyers
crystal_HF.

Some quantities invalid due to missing profile uncertainty
Overall (Chi2 and Reduced Chi2 invalid)
------------------------------------------------------------------------------
Residual       25.52226193
Contributions  25.52226193
Restraints     0.00000000
Chi2           25.52226193
Reduced Chi2   0.02604312
Rw             0.14946697

Variables (Uncertainties invalid)
------------------------------------------------------------------------------
U11_0   7.15291918e-03 +/- 2.70111237e-03
U11_2   8.98256115e-03 +/- 2.46099729e-03
U11_6   7.81632825e-03 +/- 1.95158039e-03
U33_0   8.63364807e-03 +/- 4.13032256e-03
U33_2   6.57932332e-03 +/- 3.68002244e-03
U33_6   4.47885566e-03 +/- 2.36994142e-03
a       3.92582593e+00 +/- 1.49594820e-03
c       1.23038769e+01 +/- 7.94391970e-03
delta2  4.02869597e+00 +/- 6.82179781e-01
scale   6.34107887e-01 +/- 2.95083579e-02
z_6     6.39651036e-01 +/- 7.81397823e-04

Variable Correlations greater than 25% (Correlations invalid)
------------------------------------------------------------------------------
corr(U11_0, U11_6)   -0.5575
corr(U11_0, U33_0)   -0.4516
corr(U11_6, U33_6)   -0.4464
corr(a, c)           -0.4306
corr(U11_2, U33_2)   -0.3841
corr(U33_0, U33_6)   -0.3395
corr(U33_0, U33_2)   -0.2977
corr(U33_0, U11_6)   0.2969
corr(U33_2, U33_6)   -0.2918
corr(U11_0, U33_6)   0.2882
corr(U11_0, U33_2)   0.2596
corr(U11_0, U11_2)   -0.2530

File: tutorial-run/pdf/ch07StructuralPhaseTransitions/data/res/tetragonal_174K.res
Results written: Mon Jan 12 23:24:19 2026
produced by cadenmyers
crystal_HF.

Some quantities invalid due to missing profile uncertainty
Overall (Chi2 and Reduced Chi2 invalid)
------------------------------------------------------------------------------
Residual       23.89943392
Contributions  23.89943392
Restraints     0.00000000
Chi2           23.89943392
Reduced Chi2   0.02438718
Rw             0.14525027

Variables (Uncertainties invalid)
------------------------------------------------------------------------------
U11_0   7.21687795e-03 +/- 2.72907498e-03
U11_2   8.96517514e-03 +/- 2.47523121e-03
U11_6   7.84213904e-03 +/- 1.97165167e-03
U33_0   8.70269877e-03 +/- 4.22670416e-03
U33_2   6.76099836e-03 +/- 3.77391204e-03
U33_6   4.72801620e-03 +/- 2.46469499e-03
a       3.92609835e+00 +/- 1.50721224e-03
c       1.23055829e+01 +/- 8.10020648e-03
delta2  4.03675276e+00 +/- 6.78346188e-01
scale   6.34853634e-01 +/- 2.96670761e-02
z_6     6.39666296e-01 +/- 7.91189463e-04

Variable Correlations greater than 25% (Correlations invalid)
------------------------------------------------------------------------------
corr(U11_0, U11_6)   -0.5567
corr(U11_0, U33_0)   -0.4579
corr(U11_6, U33_6)   -0.4494
corr(a, c)           -0.4339
corr(U11_2, U33_2)   -0.3847
corr(U33_0, U33_6)   -0.3445
corr(U33_0, U33_2)   -0.3034
corr(U33_0, U11_6)   0.3004
corr(U11_0, U33_6)   0.2905
corr(U33_2, U33_6)   -0.2843
corr(U11_0, U33_2)   0.2611
corr(U11_0, U11_2)   -0.2511

File: tutorial-run/pdf/ch07StructuralPhaseTransitions/data/res/tetragonal_180K.res
Results written: Mon Jan 12 23:25:28 2026
produced by cadenmyers
crystal_HF.

Some quantities invalid due to missing profile uncertainty
Overall (Chi2 and Reduced Chi2 invalid)
------------------------------------------------------------------------------
Residual       21.89144061
Contributions  21.89144061
Restraints     0.00000000
Chi2           21.89144061
Reduced Chi2   0.02233820
Rw             0.13970006

Variables (Uncertainties invalid)
------------------------------------------------------------------------------
U11_0   7.16989748e-03 +/- 2.74564431e-03
U11_2   9.01224020e-03 +/- 2.49668456e-03
U11_6   7.87960417e-03 +/- 1.99856575e-03
U33_0   8.82836324e-03 +/- 4.31350726e-03
U33_2   6.83397972e-03 +/- 3.84695121e-03
U33_6   4.95508699e-03 +/- 2.55320830e-03
a       3.92616955e+00 +/- 1.51754953e-03
c       1.23074888e+01 +/- 8.24355885e-03
delta2  4.01071276e+00 +/- 6.85249384e-01
scale   6.35000710e-01 +/- 2.98079161e-02
z_6     6.39659696e-01 +/- 8.01061806e-04

Variable Correlations greater than 25% (Correlations invalid)
------------------------------------------------------------------------------
corr(U11_0, U11_6)   -0.5592
corr(U11_0, U33_0)   -0.4635
corr(U11_6, U33_6)   -0.4516
corr(a, c)           -0.4372
corr(U11_2, U33_2)   -0.3864
corr(U33_0, U33_6)   -0.3455
corr(U33_0, U33_2)   -0.3067
corr(U33_0, U11_6)   0.3023
corr(U11_0, U33_6)   0.2915
corr(U33_2, U33_6)   -0.2827
corr(U11_0, U33_2)   0.2614
corr(U11_0, U11_2)   -0.2515

File: tutorial-run/pdf/ch07StructuralPhaseTransitions/data/res/tetragonal_186K.res
Results written: Mon Jan 12 23:26:31 2026
produced by cadenmyers
crystal_HF.

Some quantities invalid due to missing profile uncertainty
Overall (Chi2 and Reduced Chi2 invalid)
------------------------------------------------------------------------------
Residual       19.99412388
Contributions  19.99412388
Restraints     0.00000000
Chi2           19.99412388
Reduced Chi2   0.02040217
Rw             0.13385293

Variables (Uncertainties invalid)
------------------------------------------------------------------------------
U11_0   7.13591348e-03 +/- 2.74677150e-03
U11_2   8.96907701e-03 +/- 2.50036988e-03
U11_6   7.86665096e-03 +/- 1.99902689e-03
U33_0   8.95172092e-03 +/- 4.38332742e-03
U33_2   7.12030544e-03 +/- 3.92934476e-03
U33_6   4.96471128e-03 +/- 2.57339453e-03
a       3.92622579e+00 +/- 1.51888642e-03
c       1.23092690e+01 +/- 8.33621452e-03
delta2  3.97236316e+00 +/- 6.96807039e-01
scale   6.35165558e-01 +/- 2.98775070e-02
z_6     6.39631380e-01 +/- 8.04882955e-04

Variable Correlations greater than 25% (Correlations invalid)
------------------------------------------------------------------------------
corr(U11_0, U11_6)   -0.5607
corr(U11_0, U33_0)   -0.4676
corr(U11_6, U33_6)   -0.4533
corr(a, c)           -0.4408
corr(U11_2, U33_2)   -0.3869
corr(U33_0, U33_6)   -0.3553
corr(U33_0, U11_6)   0.3056
corr(U33_0, U33_2)   -0.3046
corr(U11_0, U33_6)   0.2962
corr(U33_2, U33_6)   -0.2745
corr(U11_0, U33_2)   0.2601
