Repository: cadenmyers13/add-2026-diffpycmi

# ADD 2026 diffpy.cmi tutorials
The scripts in this repo consist of 3 main cmi regression tasks:

1) Fitting scatter data
2) Fitting a PDF of SrFe2As2
3) Fitting a temperature series of SrFe2As2 to determine where the phase transition occurs

These tutorials ran over 2 days, so both days are uploaded here. Additionally, I've included my reference scripts too under the directory `reference-tutorial-files`. 
The files here include comments which describe each step.

File: tutorial-run/pdf/ch07StructuralPhaseTransitions/data/res/tetragonal_192K.res
Results written: Mon Jan 12 23:27:32 2026
produced by cadenmyers
crystal_HF.

Some quantities invalid due to missing profile uncertainty
Overall (Chi2 and Reduced Chi2 invalid)
------------------------------------------------------------------------------
Residual       17.18705224
Contributions  17.18705224
Restraints     0.00000000
Chi2           17.18705224
Reduced Chi2   0.01753781
Rw             0.12385168

Variables (Uncertainties invalid)
------------------------------------------------------------------------------
U11_0   6.89255394e-03 +/- 2.66830613e-03
U11_2   8.60205915e-03 +/- 2.43003368e-03
U11_6   7.63891746e-03 +/- 1.95504496e-03
U33_0   9.01636499e-03 +/- 4.48664023e-03
U33_2   7.93660628e-03 +/- 4.12540713e-03
U33_6   5.16099924e-03 +/- 2.65035436e-03
a       3.92633047e+00 +/- 1.49198738e-03
c       1.23102113e+01 +/- 8.52063936e-03
delta2  3.91981139e+00 +/- 7.13718861e-01
scale   6.34912489e-01 +/- 2.97901190e-02
z_6     6.39618777e-01 +/- 8.11906907e-04

Variable Correlations greater than 25% (Correlations invalid)
------------------------------------------------------------------------------
corr(U11_0, U11_6)   -0.5661
corr(U11_0, U33_0)   -0.4713
corr(U11_6, U33_6)   -0.4576
corr(a, c)           -0.4459
corr(U11_2, U33_2)   -0.3861
corr(U33_0, U33_6)   -0.3840
corr(U33_0, U11_6)   0.3117
corr(U33_0, U33_2)   -0.3089
corr(U11_0, U33_6)   0.3087
corr(U11_0, U33_2)   0.2599
corr(U11_0, U11_2)   -0.2504

File: tutorial-run/pdf/ch07StructuralPhaseTransitions/data/res/tetragonal_198K.res
Results written: Mon Jan 12 23:28:37 2026
produced by cadenmyers
crystal_HF.

Some quantities invalid due to missing profile uncertainty
Overall (Chi2 and Reduced Chi2 invalid)
------------------------------------------------------------------------------
Residual       16.14596813
Contributions  16.14596813
Restraints     0.00000000
Chi2           16.14596813
Reduced Chi2   0.01647548
Rw             0.11980038

Variables (Uncertainties invalid)
------------------------------------------------------------------------------
U11_0   6.56779268e-03 +/- 2.53361953e-03
U11_2   7.84294809e-03 +/- 2.28095746e-03
U11_6   7.15891206e-03 +/- 1.85471598e-03
U33_0   9.13768890e-03 +/- 4.62720533e-03
U33_2   9.03603111e-03 +/- 4.36105962e-03
U33_6   5.40905781e-03 +/- 2.74637715e-03
a       3.92621221e+00 +/- 1.44355777e-03
c       1.23108173e+01 +/- 8.77456828e-03
delta2  3.80015295e+00 +/- 7.59209458e-01
scale   6.29040480e-01 +/- 2.94646513e-02
z_6     6.39641702e-01 +/- 8.22344981e-04

Variable Correlations greater than 25% (Correlations invalid)
------------------------------------------------------------------------------
corr(U11_0, U11_6)   -0.5652
corr(U11_0, U33_0)   -0.4758
corr(U11_6, U33_6)   -0.4617
corr(a, c)           -0.4525
corr(U33_0, U33_6)   -0.4137
corr(U11_2, U33_2)   -0.3847
corr(U11_0, U33_6)   0.3219
corr(U33_0, U11_6)   0.3175
corr(U33_0, U33_2)   -0.3108
corr(U11_0, U33_2)   0.2545

File: tutorial-run/pdf/ch07StructuralPhaseTransitions/data/res/tetragonal_204K.res
Results written: Mon Jan 12 23:29:45 2026
produced by cadenmyers
crystal_HF.

Some quantities invalid due to missing profile uncertainty
Overall (Chi2 and Reduced Chi2 invalid)
------------------------------------------------------------------------------
Residual       16.16521204
Contributions  16.16521204
Restraints     0.00000000
Chi2           16.16521204
Reduced Chi2   0.01649511
Rw             0.12044196

Variables (Uncertainties invalid)
------------------------------------------------------------------------------
U11_0   6.54459482e-03 +/- 2.55904493e-03
U11_2   7.94257522e-03 +/- 2.31911870e-03
U11_6   7.32062453e-03 +/- 1.90202935e-03
U33_0   9.26908589e-03 +/- 4.71987251e-03
U33_2   9.25132510e-03 +/- 4.45940687e-03
U33_6   5.56702684e-03 +/- 2.82738002e-03
a       3.92630340e+00 +/- 1.46119741e-03
c       1.23126110e+01 +/- 8.91332738e-03
delta2  3.74487318e+00 +/- 7.73263889e-01
scale   6.31003452e-01 +/- 2.97135721e-02
z_6     6.39633003e-01 +/- 8.33571251e-04

Variable Correlations greater than 25% (Correlations invalid)
------------------------------------------------------------------------------
corr(U11_0, U11_6)   -0.5676
corr(U11_0, U33_0)   -0.4783
corr(U11_6, U33_6)   -0.4616
corr(a, c)           -0.4556
corr(U33_0, U33_6)   -0.4191
corr(U11_2, U33_2)   -0.3843
corr(U11_0, U33_6)   0.3230
corr(U33_0, U11_6)   0.3182
corr(U33_0, U33_2)   -0.3122
corr(U11_0, U33_2)   0.2540

File: tutorial-run/pdf/ch07StructuralPhaseTransitions/data/res/tetragonal_210K.res
Results written: Mon Jan 12 23:30:51 2026
produced by cadenmyers
crystal_HF.

Some quantities invalid due to missing profile uncertainty
Overall (Chi2 and Reduced Chi2 invalid)
------------------------------------------------------------------------------
Residual       15.54273104
Contributions  15.54273104
Restraints     0.00000000
Chi2           15.54273104
Reduced Chi2   0.01585993
Rw             0.11881594

Variables (Uncertainties invalid)
------------------------------------------------------------------------------
U11_0   6.51664882e-03 +/- 2.60005531e-03
U11_2   8.17252602e-03 +/- 2.38604320e-03
U11_6   7.59086812e-03 +/- 1.97318057e-03
U33_0   9.41026392e-03 +/- 4.79396962e-03
U33_2   9.30743614e-03 +/- 4.52926368e-03
U33_6   5.65832790e-03 +/- 2.89036734e-03
a       3.92648223e+00 +/- 1.48778760e-03
c       1.23149372e+01 +/- 9.02144614e-03
delta2  3.74095819e+00 +/- 7.71250948e-01
scale   6.33369543e-01 +/- 3.00084829e-02
z_6     6.39606549e-01 +/- 8.42341471e-04

Variable Correlations greater than 25% (Correlations invalid)
------------------------------------------------------------------------------
corr(U11_0, U11_6)   -0.5712
corr(U11_0, U33_0)   -0.4797
corr(U11_6, U33_6)   -0.4601
corr(a, c)           -0.4580
corr(U33_0, U33_6)   -0.4202
corr(U11_2, U33_2)   -0.3848
corr(U11_0, U33_6)   0.3220
corr(U33_0, U11_6)   0.3172
corr(U33_0, U33_2)   -0.3131
corr(U11_0, U11_2)   -0.2588
corr(U11_0, U33_2)   0.2544

File: tutorial-run/pdf/ch07StructuralPhaseTransitions/data/res/tetragonal_216K.res
Results written: Mon Jan 12 23:31:53 2026
produced by cadenmyers
crystal_HF.

Some quantities invalid due to missing profile uncertainty
Overall (Chi2 and Reduced Chi2 invalid)
------------------------------------------------------------------------------
Residual       14.66844707
Contributions  14.66844707
Restraints     0.00000000
Chi2           14.66844707
Reduced Chi2   0.01496780
Rw             0.11605020

Variables (Uncertainties invalid)
------------------------------------------------------------------------------
U11_0   6.50281946e-03 +/- 2.63912700e-03
U11_2   8.38929902e-03 +/- 2.45156143e-03
U11_6   7.86489996e-03 +/- 2.04169104e-03
U33_0   9.59088834e-03 +/- 4.88532366e-03
U33_2   9.42826434e-03 +/- 4.60932551e-03
U33_6   5.74855644e-03 +/- 2.95623747e-03
a       3.92649915e+00 +/- 1.51469306e-03
c       1.23177285e+01 +/- 9.14438348e-03
delta2  3.74134779e+00 +/- 7.67393534e-01
scale   6.36703507e-01 +/- 3.03275580e-02
z_6     6.39538935e-01 +/- 8.49581702e-04

Variable Correlations greater than 25% (Correlations invalid)
------------------------------------------------------------------------------
corr(U11_0, U11_6)   -0.5735
corr(U11_0, U33_0)   -0.4834
corr(a, c)           -0.4628
corr(U11_6, U33_6)   -0.4598
corr(U33_0, U33_6)   -0.4240
corr(U11_2, U33_2)   -0.3855
corr(U11_0, U33_6)   0.3225
corr(U33_0, U11_6)   0.3177
corr(U33_0, U33_2)   -0.3129
corr(U11_0, U11_2)   -0.2664
corr(U11_0, U33_2)   0.2524

File: tutorial-run/pdf/ch07StructuralPhaseTransitions/data/res/tetragonal_222K.res
Results written: Mon Jan 12 23:32:53 2026
produced by cadenmyers
crystal_HF.

Some quantities invalid due to missing profile uncertainty
Overall (Chi2 and Reduced Chi2 invalid)
------------------------------------------------------------------------------
Residual       14.73410742
Contributions  14.73410742
Restraints     0.00000000
Chi2           14.73410742
Reduced Chi2   0.01503480
Rw             0.11713774

Variables (Uncertainties invalid)
------------------------------------------------------------------------------
U11_0   6.46589809e-03 +/- 2.68715541e-03
U11_2   8.70340898e-03 +/- 2.54256481e-03
U11_6   8.14723798e-03 +/- 2.12160380e-03
U33_0   9.75742574e-03 +/- 4.99704766e-03
U33_2   9.65993042e-03 +/- 4.73598796e-03
U33_6   5.86050027e-03 +/- 3.04060396e-03
a       3.92656859e+00 +/- 1.54638668e-03
c       1.23202047e+01 +/- 9.30361765e-03
delta2  3.77658353e+00 +/- 7.53112610e-01
scale   6.39304021e-01 +/- 3.06816456e-02
z_6     6.39485718e-01 +/- 8.58454829e-04

Variable Correlations greater than 25% (Correlations invalid)
------------------------------------------------------------------------------
corr(U11_0, U11_6)   -0.5799
corr(U11_0, U33_0)   -0.4850
corr(a, c)           -0.4670
corr(U11_6, U33_6)   -0.4598
corr(U33_0, U33_6)   -0.4325
corr(U11_2, U33_2)   -0.3850
corr(U11_0, U33_6)   0.3241
corr(U33_0, U11_6)   0.3189
corr(U33_0, U33_2)   -0.3126
corr(U11_0, U11_2)   -0.2732
corr(U11_0, U33_2)   0.2503

File: tutorial-run/pdf/ch07StructuralPhaseTransitions/data/res/tetragonal_228K.res
Results written: Mon Jan 12 23:33:57 2026
produced by cadenmyers
crystal_HF.

Some quantities invalid due to missing profile uncertainty
Overall (Chi2 and Reduced Chi2 invalid)
------------------------------------------------------------------------------
Residual       14.11251553
Contributions  14.11251553
Restraints     0.00000000
Chi2           14.11251553
Reduced Chi2   0.01440053
Rw             0.11550260

Variables (Uncertainties invalid)
------------------------------------------------------------------------------
U11_0   6.59726027e-03 +/- 2.75254837e-03
U11_2   8.81876956e-03 +/- 2.60117423e-03
U11_6   8.29296947e-03 +/- 2.16152919e-03
U33_0   9.91850525e-03 +/- 5.11809248e-03
U33_2   9.94487532e-03 +/- 4.84575148e-03
U33_6   5.85350961e-03 +/- 3.07872563e-03
a       3.92660291e+00 +/- 1.57527507e-03
c       1.23242798e+01 +/- 9.46000063e-03
delta2  3.76950190e+00 +/- 7.55141830e-01
scale   6.39766375e-01 +/- 3.09403217e-02
z_6     6.39505404e-01 +/- 8.65186693e-04

Variable Correlations greater than 25% (Correlations invalid)
------------------------------------------------------------------------------
corr(U11_0, U11_6)   -0.5785
corr(U11_0, U33_0)   -0.4930
corr(a, c)           -0.4745
corr(U11_6, U33_6)   -0.4597
corr(U33_0, U33_6)   -0.4387
corr(U11_2, U33_2)   -0.3855
corr(U11_0, U33_6)   0.3265
corr(U33_0, U11_6)   0.3237
corr(U33_0, U33_2)   -0.3085
corr(U11_0, U11_2)   -0.2658

File: tutorial-run/pdf/ch07StructuralPhaseTransitions/data/res/tetragonal_234K.res
Results written: Mon Jan 12 23:34:58 2026
produced by cadenmyers
crystal_HF.

Some quantities invalid due to missing profile uncertainty
Overall (Chi2 and Reduced Chi2 invalid)
------------------------------------------------------------------------------
Residual       13.74413660
Contributions  13.74413660
Restraints     0.00000000
Chi2           13.74413660
Reduced Chi2   0.01402463
Rw             0.11495895

Variables (Uncertainties invalid)
------------------------------------------------------------------------------
U11_0   6.75333982e-03 +/- 2.80229157e-03
U11_2   8.71452679e-03 +/- 2.62681680e-03
U11_6   8.54776594e-03 +/- 2.20955303e-03
U33_0   1.00115146e-02 +/- 5.24215289e-03
U33_2   1.04290035e-02 +/- 4.96948054e-03
U33_6   5.77740917e-03 +/- 3.11043704e-03
a       3.92667475e+00 +/- 1.60540182e-03
c       1.23278424e+01 +/- 9.61161205e-03
delta2  3.78826710e+00 +/- 7.50709397e-01
scale   6.39469551e-01 +/- 3.11937277e-02
z_6     6.39445563e-01 +/- 8.72105514e-04

Variable Correlations greater than 25% (Correlations invalid)
------------------------------------------------------------------------------
corr(U11_0, U11_6)   -0.5695
corr(U11_0, U33_0)   -0.4994
corr(a, c)           -0.4813
corr(U11_6, U33_6)   -0.4587
corr(U33_0, U33_6)   -0.4505
corr(U11_2, U33_2)   -0.3837
corr(U11_0, U33_6)   0.3307
corr(U33_0, U11_6)   0.3264
corr(U33_0, U33_2)   -0.3080
corr(U11_0, U11_2)   -0.2693

File: tutorial-run/pdf/ch07StructuralPhaseTransitions/data/res/tetragonal_240K.res
Results written: Mon Jan 12 23:36:07 2026
produced by cadenmyers
crystal_HF.

Some quantities invalid due to missing profile uncertainty
Overall (Chi2 and Reduced Chi2 invalid)
------------------------------------------------------------------------------
Residual       13.46841147
Contributions  13.46841147
Restraints     0.00000000
Chi2           13.46841147
Reduced Chi2   0.01374328
Rw             0.11468056

Variables (Uncertainties invalid)
------------------------------------------------------------------------------
U11_0   7.12681966e-03 +/- 2.90723264e-03
U11_2   8.79084317e-03 +/- 2.68085787e-03
U11_6   8.51475668e-03 +/- 2.22694994e-03
U33_0   9.77732199e-03 +/- 5.36493700e-03
U33_2   1.08204839e-02 +/- 5.10957929e-03
U33_6   5.98107695e-03 +/- 3.22084985e-03
a       3.92677505e+00 +/- 1.63803120e-03
c       1.23313571e+01 +/- 9.79048106e-03
delta2  3.82428399e+00 +/- 7.39143845e-01
scale   6.39116160e-01 +/- 3.14407197e-02
z_6     6.39467060e-01 +/- 8.79139514e-04

Variable Correlations greater than 25% (Correlations invalid)
------------------------------------------------------------------------------
corr(U11_0, U11_6)   -0.5689
corr(U11_0, U33_0)   -0.5123
corr(a, c)           -0.4895
corr(U33_0, U33_6)   -0.4706
corr(U11_6, U33_6)   -0.4663
corr(U11_2, U33_2)   -0.3820
corr(U11_0, U33_6)   0.3408
corr(U33_0, U11_6)   0.3404
corr(U33_0, U33_2)   -0.3081

File: tutorial-run/pdf/ch07StructuralPhaseTransitions/data/res/tetragonal_246K.res
Results written: Mon Jan 12 23:37:21 2026
produced by cadenmyers
crystal_HF.

Some quantities invalid due to missing profile uncertainty
Overall (Chi2 and Reduced Chi2 invalid)
------------------------------------------------------------------------------
Residual       14.41253505
Contributions  14.41253505
Restraints     0.00000000
Chi2           14.41253505
Reduced Chi2   0.01470667
Rw             0.11952467

Variables (Uncertainties invalid)
------------------------------------------------------------------------------
U11_0   7.45862313e-03 +/- 3.01265215e-03
U11_2   8.95653422e-03 +/- 2.75944148e-03
U11_6   8.55525380e-03 +/- 2.26302905e-03
U33_0   9.42821730e-03 +/- 5.47372621e-03
U33_2   1.13350502e-02 +/- 5.28653023e-03
U33_6   6.21354475e-03 +/- 3.35427342e-03
a       3.92695141e+00 +/- 1.67504466e-03
c       1.23354537e+01 +/- 9.97148133e-03
delta2  3.84629685e+00 +/- 7.30881679e-01
scale   6.39616852e-01 +/- 3.17669197e-02
z_6     6.39525861e-01 +/- 8.88691039e-04

Variable Correlations greater than 25% (Correlations invalid)
------------------------------------------------------------------------------
corr(U11_0, U11_6)   -0.5716
corr(U11_0, U33_0)   -0.5227
corr(a, c)           -0.4968
corr(U33_0, U33_6)   -0.4960
corr(U11_6, U33_6)   -0.4716
corr(U11_2, U33_2)   -0.3802
corr(U33_0, U11_6)   0.3533
corr(U11_0, U33_6)   0.3514
corr(U33_0, U33_2)   -0.3083
